Repository: ahmedOmuharram/LAMINA

# Handler Test Suite

Comprehensive automated testing framework for CALPHAD phase diagram and battery/electrochemistry handlers.

## 🎯 Purpose

Validate handler functionality by testing their ability to answer specific materials science questions. Tests ensure:

- ✅ Handlers execute without errors
- ✅ Output is consistent and parseable
- ✅ Analysis matches expected physical behavior
- ✅ Plots are generated correctly

### Test Scripts (4 files, 108KB total)

- **`verify_test_setup.py`** - Pre-flight checks for dependencies and setup
- **`test_calphad_questions.py`** - 5 CALPHAD phase diagram tests
- **`test_battery_questions.py`** - 4 battery/electrochemistry tests

File: tdbs/mc_al_v2037_pycal.tdb (part 5 of 8)
$************************************************************************** 
PARAMETER L(GP_MAT,MG:SI:MG:MG,SI:VA;0) 273.00 +L0FSIMG#; 6000.00  N
REF:85 !
PARAMETER L(GP_MAT,SI:MG:MG:MG,SI:VA;0) 273.00 +L0FSIMG#; 6000.00  N
REF:85 !
PARAMETER L(GP_MAT,MG:MG:MG:MG,SI:VA;0) 273.00 +L0FSIMG#; 6000.00  N
REF:85 !
PARAMETER L(GP_MAT,MG,SI:SI:SI:SI:VA;1) 273.00 +L1FSIMG#; 6000.00  N
REF:85 !
PARAMETER L(GP_MAT,MG,SI:MG:SI:SI:VA;1) 273.00 +L1FSIMG#; 6000.00  N
REF:85 !
PARAMETER L(GP_MAT,MG,SI:SI:MG:SI:VA;1) 273.00 +L1FSIMG#; 6000.00  N
REF:85 !
PARAMETER L(GP_MAT,MG,SI:SI:SI:MG:VA;1) 273.00 +L1FSIMG#; 6000.00  N
REF:85 !
PARAMETER L(GP_MAT,MG,SI:MG:MG:SI:VA;1) 273.00 +L1FSIMG#; 6000.00  N
REF:85 !
PARAMETER L(GP_MAT,MG,SI:MG:SI:MG:VA;1) 273.00 +L1FSIMG#; 6000.00  N
REF:85 !
PARAMETER L(GP_MAT,MG,SI:SI:MG:MG:VA;1) 273.00 +L1FSIMG#; 6000.00  N
REF:85 !
PARAMETER L(GP_MAT,MG,SI:MG:MG:MG:VA;1) 273.00 +L1FSIMG#; 6000.00  N
REF:85 !
PARAMETER L(GP_MAT,SI:MG,SI:SI:SI:VA;1) 273.00 +L1FSIMG#; 6000.00  N
REF:85 !
PARAMETER L(GP_MAT,MG:MG,SI:SI:SI:VA;1) 273.00 +L1FSIMG#; 6000.00  N
REF:85 !
PARAMETER L(GP_MAT,SI:MG,SI:MG:SI:VA;1) 273.00 +L1FSIMG#; 6000.00  N
REF:85 !
PARAMETER L(GP_MAT,SI:MG,SI:SI:MG:VA;1) 273.00 +L1FSIMG#; 6000.00  N
REF:85 !
PARAMETER L(GP_MAT,MG:MG,SI:MG:SI:VA;1) 273.00 +L1FSIMG#; 6000.00  N
REF:85 !
PARAMETER L(GP_MAT,SI:MG,SI:MG:MG:VA;1) 273.00 +L1FSIMG#; 6000.00  N
REF:85 !
PARAMETER L(GP_MAT,MG:MG,SI:SI:MG:VA;1) 273.00 +L1FSIMG#; 6000.00  N
REF:85 !
PARAMETER L(GP_MAT,MG:MG,SI:MG:MG:VA;1) 273.00 +L1FSIMG#; 6000.00  N
REF:85 !
PARAMETER L(GP_MAT,SI:SI:MG,SI:SI:VA;1) 273.00 +L1FSIMG#; 6000.00  N
REF:85 !
PARAMETER L(GP_MAT,MG:SI:MG,SI:SI:VA;1) 273.00 +L1FSIMG#; 6000.00  N
REF:85 !
PARAMETER L(GP_MAT,SI:MG:MG,SI:SI:VA;1) 273.00 +L1FSIMG#; 6000.00  N
REF:85 !
PARAMETER L(GP_MAT,SI:SI:MG,SI:MG:VA;1) 273.00 +L1FSIMG#; 6000.00  N
REF:85 !
PARAMETER L(GP_MAT,MG:MG:MG,SI:SI:VA;1) 273.00 +L1FSIMG#; 6000.00  N
REF:85 !
PARAMETER L(GP_MAT,MG:SI:MG,SI:MG:VA;1) 273.00 +L1FSIMG#; 6000.00  N
REF:85 !
PARAMETER L(GP_MAT,SI:MG:MG,SI:MG:VA;1) 273.00 +L1FSIMG#; 6000.00  N
REF:85 !
PARAMETER L(GP_MAT,MG:MG:MG,SI:MG:VA;1) 273.00 +L1FSIMG#; 6000.00  N
REF:85 !
PARAMETER L(GP_MAT,SI:SI:SI:MG,SI:VA;1) 273.00 +L1FSIMG#; 6000.00  N
REF:85 !
PARAMETER L(GP_MAT,MG:SI:SI:MG,SI:VA;1) 273.00 +L1FSIMG#; 6000.00  N
REF:85 !
PARAMETER L(GP_MAT,SI:MG:SI:MG,SI:VA;1) 273.00 +L1FSIMG#; 6000.00  N
REF:85 !
PARAMETER L(GP_MAT,SI:SI:MG:MG,SI:VA;1) 273.00 +L1FSIMG#; 6000.00  N
REF:85 !
PARAMETER L(GP_MAT,MG:MG:SI:MG,SI:VA;1) 273.00 +L1FSIMG#; 6000.00  N
REF:85 !
PARAMETER L(GP_MAT,MG:SI:MG:MG,SI:VA;1) 273.00 +L1FSIMG#; 6000.00  N
REF:85 !
PARAMETER L(GP_MAT,SI:MG:MG:MG,SI:VA;1) 273.00 +L1FSIMG#; 6000.00  N
REF:85 !
PARAMETER L(GP_MAT,MG:MG:MG:MG,SI:VA;1) 273.00 +L1FSIMG#; 6000.00  N
REF:85 !
PARAMETER L(GP_MAT,MG,SI:SI:SI:SI:VA;2) 273.00 +L2FSIMG#; 6000.00  N
REF:85 !
PARAMETER L(GP_MAT,MG,SI:MG:SI:SI:VA;2) 273.00 +L2FSIMG#; 6000.00  N
REF:85 !
PARAMETER L(GP_MAT,MG,SI:SI:MG:SI:VA;2) 273.00 +L2FSIMG#; 6000.00  N
REF:85 !
PARAMETER L(GP_MAT,MG,SI:SI:SI:MG:VA;2) 273.00 +L2FSIMG#; 6000.00  N
REF:85 !
PARAMETER L(GP_MAT,MG,SI:MG:MG:SI:VA;2) 273.00 +L2FSIMG#; 6000.00  N
REF:85 !
PARAMETER L(GP_MAT,MG,SI:MG:SI:MG:VA;2) 273.00 +L2FSIMG#; 6000.00  N
REF:85 !
PARAMETER L(GP_MAT,MG,SI:SI:MG:MG:VA;2) 273.00 +L2FSIMG#; 6000.00  N
REF:85 !
PARAMETER L(GP_MAT,MG,SI:MG:MG:MG:VA;2) 273.00 +L2FSIMG#; 6000.00  N
REF:85 !
PARAMETER L(GP_MAT,SI:MG,SI:SI:SI:VA;2) 273.00 +L2FSIMG#; 6000.00  N
REF:85 !
PARAMETER L(GP_MAT,MG:MG,SI:SI:SI:VA;2) 273.00 +L2FSIMG#; 6000.00  N
REF:85 !
PARAMETER L(GP_MAT,SI:MG,SI:MG:SI:VA;2) 273.00 +L2FSIMG#; 6000.00  N
REF:85 !
PARAMETER L(GP_MAT,SI:MG,SI:SI:MG:VA;2) 273.00 +L2FSIMG#; 6000.00  N
REF:85 !
PARAMETER L(GP_MAT,MG:MG,SI:MG:SI:VA;2) 273.00 +L2FSIMG#; 6000.00  N
REF:85 !
PARAMETER L(GP_MAT,SI:MG,SI:MG:MG:VA;2) 273.00 +L2FSIMG#; 6000.00  N
REF:85 !
PARAMETER L(GP_MAT,MG:MG,SI:SI:MG:VA;2) 273.00 +L2FSIMG#; 6000.00  N
REF:85 !
PARAMETER L(GP_MAT,MG:MG,SI:MG:MG:VA;2) 273.00 +L2FSIMG#; 6000.00  N
REF:85 !
PARAMETER L(GP_MAT,SI:SI:MG,SI:SI:VA;2) 273.00 +L2FSIMG#; 6000.00  N
REF:85 !
PARAMETER L(GP_MAT,MG:SI:MG,SI:SI:VA;2) 273.00 +L2FSIMG#; 6000.00  N
REF:85 !
PARAMETER L(GP_MAT,SI:MG:MG,SI:SI:VA;2) 273.00 +L2FSIMG#; 6000.00  N
REF:85 !
PARAMETER L(GP_MAT,SI:SI:MG,SI:MG:VA;2) 273.00 +L2FSIMG#; 6000.00  N
REF:85 !
PARAMETER L(GP_MAT,MG:MG:MG,SI:SI:VA;2) 273.00 +L2FSIMG#; 6000.00  N
REF:85 !
PARAMETER L(GP_MAT,MG:SI:MG,SI:MG:VA;2) 273.00 +L2FSIMG#; 6000.00  N
REF:85 !
PARAMETER L(GP_MAT,SI:MG:MG,SI:MG:VA;2) 273.00 +L2FSIMG#; 6000.00  N
REF:85 !
PARAMETER L(GP_MAT,MG:MG:MG,SI:MG:VA;2) 273.00 +L2FSIMG#; 6000.00  N
REF:85 !
PARAMETER L(GP_MAT,SI:SI:SI:MG,SI:VA;2) 273.00 +L2FSIMG#; 6000.00  N
REF:85 !
PARAMETER L(GP_MAT,MG:SI:SI:MG,SI:VA;2) 273.00 +L2FSIMG#; 6000.00  N
REF:85 !
PARAMETER L(GP_MAT,SI:MG:SI:MG,SI:VA;2) 273.00 +L2FSIMG#; 6000.00  N
REF:85 !
PARAMETER L(GP_MAT,SI:SI:MG:MG,SI:VA;2) 273.00 +L2FSIMG#; 6000.00  N
REF:85 !
PARAMETER L(GP_MAT,MG:MG:SI:MG,SI:VA;2) 273.00 +L2FSIMG#; 6000.00  N
REF:85 !
PARAMETER L(GP_MAT,MG:SI:MG:MG,SI:VA;2) 273.00 +L2FSIMG#; 6000.00  N
REF:85 !
PARAMETER L(GP_MAT,SI:MG:MG:MG,SI:VA;2) 273.00 +L2FSIMG#; 6000.00  N
REF:85 !
PARAMETER L(GP_MAT,MG:MG:MG:MG,SI:VA;2) 273.00 +L2FSIMG#; 6000.00  N
REF:85 !
PARAMETER L(GP_MAT,MG,SI:MG,SI:SI:SI:VA;0) 273.00 +SFSIMG#; 6000.00  N
REF:85 !
PARAMETER L(GP_MAT,MG,SI:MG,SI:MG:MG:VA;0) 273.00 +SFSIMG#; 6000.00  N
REF:85 !
PARAMETER L(GP_MAT,MG,SI:MG,SI:SI:MG:VA;0) 273.00 +SFSIMG#; 6000.00  N
REF:85 !
PARAMETER L(GP_MAT,MG,SI:MG,SI:MG:SI:VA;0) 273.00 +SFSIMG#; 6000.00  N
REF:85 !
PARAMETER L(GP_MAT,MG,SI:SI:MG,SI:SI:VA;0) 273.00 +SFSIMG#; 6000.00  N
REF:85 !
PARAMETER L(GP_MAT,MG,SI:MG:MG,SI:MG:VA;0) 273.00 +SFSIMG#; 6000.00  N
REF:85 !
PARAMETER L(GP_MAT,MG,SI:MG:MG,SI:SI:VA;0) 273.00 +SFSIMG#; 6000.00  N
REF:85 !
PARAMETER L(GP_MAT,MG,SI:SI:MG,SI:MG:VA;0) 273.00 +SFSIMG#; 6000.00  N
REF:85 !
PARAMETER L(GP_MAT,MG,SI:SI:SI:MG,SI:VA;0) 273.00 +SFSIMG#; 6000.00  N
REF:85 !
PARAMETER L(GP_MAT,MG,SI:MG:MG:MG,SI:VA;0) 273.00 +SFSIMG#; 6000.00  N
REF:85 !
PARAMETER L(GP_MAT,MG,SI:SI:MG:MG,SI:VA;0) 273.00 +SFSIMG#; 6000.00  N
REF:85 !
PARAMETER L(GP_MAT,MG,SI:MG:SI:MG,SI:VA;0) 273.00 +SFSIMG#; 6000.00  N
REF:85 !
PARAMETER L(GP_MAT,SI:MG,SI:MG,SI:SI:VA;0) 273.00 +SFSIMG#; 6000.00  N
REF:85 !
PARAMETER L(GP_MAT,MG:MG,SI:MG,SI:MG:VA;0) 273.00 +SFSIMG#; 6000.00  N
REF:85 !
PARAMETER L(GP_MAT,SI:MG,SI:MG,SI:MG:VA;0) 273.00 +SFSIMG#; 6000.00  N
REF:85 !
PARAMETER L(GP_MAT,MG:MG,SI:MG,SI:SI:VA;0) 273.00 +SFSIMG#; 6000.00  N
REF:85 !
PARAMETER L(GP_MAT,SI:MG,SI:SI:MG,SI:VA;0) 273.00 +SFSIMG#; 6000.00  N
REF:85 !
PARAMETER L(GP_MAT,MG:MG,SI:MG:MG,SI:VA;0) 273.00 +SFSIMG#; 6000.00  N
REF:85 !
PARAMETER L(GP_MAT,SI:MG,SI:MG:MG,SI:VA;0) 273.00 +SFSIMG#; 6000.00  N
REF:85 !
PARAMETER L(GP_MAT,MG:MG,SI:SI:MG,SI:VA;0) 273.00 +SFSIMG#; 6000.00  N
REF:85 !
PARAMETER L(GP_MAT,SI:SI:MG,SI:MG,SI:VA;0) 273.00 +SFSIMG#; 6000.00  N
REF:85 !
PARAMETER L(GP_MAT,MG:MG:MG,SI:MG,SI:VA;0) 273.00 +SFSIMG#; 6000.00  N
REF:85 !
PARAMETER L(GP_MAT,SI:MG:MG,SI:MG,SI:VA;0) 273.00 +SFSIMG#; 6000.00  N
REF:85 !
PARAMETER L(GP_MAT,MG:SI:MG,SI:MG,SI:VA;0) 273.00 +SFSIMG#; 6000.00  N
REF:85 !
$ ternary ordering parameters for endmember compounds (pov)
PARAMETER G(GP_MAT,AL:AL:MG:SI:VA;0) 273.00 +GFAL2MGSI#; 6000.00  N
REF:85 !
PARAMETER G(GP_MAT,AL:AL:SI:MG:VA;0) 273.00 +GFAL2MGSI#; 6000.00  N
REF:85 !
PARAMETER G(GP_MAT,AL:MG:AL:SI:VA;0) 273.00 +GFAL2MGSI#; 6000.00  N
REF:85 !
PARAMETER G(GP_MAT,AL:SI:AL:MG:VA;0) 273.00 +GFAL2MGSI#; 6000.00  N
REF:85 !
PARAMETER G(GP_MAT,AL:MG:SI:AL:VA;0) 273.00 +GFAL2MGSI#; 6000.00  N
REF:85 !
PARAMETER G(GP_MAT,AL:SI:MG:AL:VA;0) 273.00 +GFAL2MGSI#; 6000.00  N
REF:85 !
PARAMETER G(GP_MAT,MG:AL:AL:SI:VA;0) 273.00 +GFAL2MGSI#; 6000.00  N
REF:85 !
PARAMETER G(GP_MAT,SI:AL:AL:MG:VA;0) 273.00 +GFAL2MGSI#; 6000.00  N
REF:85 !
PARAMETER G(GP_MAT,MG:AL:SI:AL:VA;0) 273.00 +GFAL2MGSI#; 6000.00  N
REF:85 !
PARAMETER G(GP_MAT,SI:AL:MG:AL:VA;0) 273.00 +GFAL2MGSI#; 6000.00  N
REF:85 !
PARAMETER G(GP_MAT,MG:SI:AL:AL:VA;0) 273.00 +GFAL2MGSI#; 6000.00  N
REF:85 !
PARAMETER G(GP_MAT,SI:MG:AL:AL:VA;0) 273.00 +GFAL2MGSI#; 6000.00  N
REF:85 !
$
PARAMETER G(GP_MAT,MG:MG:AL:SI:VA;0) 273.00 +GFMG2ALSI#; 6000.00  N
REF:85 !
PARAMETER G(GP_MAT,MG:MG:SI:AL:VA;0) 273.00 +GFMG2ALSI#; 6000.00  N
REF:85 !
PARAMETER G(GP_MAT,MG:AL:MG:SI:VA;0) 273.00 +GFMG2ALSI#; 6000.00  N
REF:85 !
PARAMETER G(GP_MAT,MG:SI:MG:AL:VA;0) 273.00 +GFMG2ALSI#; 6000.00  N
REF:85 !
PARAMETER G(GP_MAT,MG:AL:SI:MG:VA;0) 273.00 +GFMG2ALSI#; 6000.00  N
REF:85 !
PARAMETER G(GP_MAT,MG:SI:AL:MG:VA;0) 273.00 +GFMG2ALSI#; 6000.00  N
REF:85 !
PARAMETER G(GP_MAT,AL:MG:MG:SI:VA;0) 273.00 +GFMG2ALSI#; 6000.00  N
REF:85 !
PARAMETER G(GP_MAT,SI:MG:MG:AL:VA;0) 273.00 +GFMG2ALSI#; 6000.00  N
REF:85 !
PARAMETER G(GP_MAT,AL:MG:SI:MG:VA;0) 273.00 +GFMG2ALSI#; 6000.00  N
REF:85 !
PARAMETER G(GP_MAT,SI:MG:AL:MG:VA;0) 273.00 +GFMG2ALSI#; 6000.00  N
REF:85 !
PARAMETER G(GP_MAT,AL:SI:MG:MG:VA;0) 273.00 +GFMG2ALSI#; 6000.00  N
REF:85 !
PARAMETER G(GP_MAT,SI:AL:MG:MG:VA;0) 273.00 +GFMG2ALSI#; 6000.00  N
REF:85 !
$ 
PARAMETER G(GP_MAT,SI:SI:AL:MG:VA;0) 273.00 +GFSI2ALMG#; 6000.00  N
REF:85 !
PARAMETER G(GP_MAT,SI:SI:MG:AL:VA;0) 273.00 +GFSI2ALMG#; 6000.00  N
REF:85 !
PARAMETER G(GP_MAT,SI:AL:SI:MG:VA;0) 273.00 +GFSI2ALMG#; 6000.00  N
REF:85 !
PARAMETER G(GP_MAT,SI:MG:SI:AL:VA;0) 273.00 +GFSI2ALMG#; 6000.00  N
REF:85 !
PARAMETER G(GP_MAT,SI:AL:MG:SI:VA;0) 273.00 +GFSI2ALMG#; 6000.00  N
REF:85 !
PARAMETER G(GP_MAT,SI:MG:AL:SI:VA;0) 273.00 +GFSI2ALMG#; 6000.00  N
REF:85 !
PARAMETER G(GP_MAT,AL:SI:SI:MG:VA;0) 273.00 +GFSI2ALMG#; 6000.00  N
REF:85 !
PARAMETER G(GP_MAT,MG:SI:SI:AL:VA;0) 273.00 +GFSI2ALMG#; 6000.00  N
REF:85 !
PARAMETER G(GP_MAT,AL:SI:MG:SI:VA;0) 273.00 +GFSI2ALMG#; 6000.00  N
REF:85 !
PARAMETER G(GP_MAT,MG:SI:AL:SI:VA;0) 273.00 +GFSI2ALMG#; 6000.00  N
REF:85 !
PARAMETER G(GP_MAT,AL:MG:SI:SI:VA;0) 273.00 +GFSI2ALMG#; 6000.00  N
REF:85 !
PARAMETER G(GP_MAT,MG:AL:SI:SI:VA;0) 273.00 +GFSI2ALMG#; 6000.00  N
REF:85 !
$ reciprocal ternary parameter (pov)
PARAMETER L(GP_MAT,AL,MG:AL,SI:*:*:VA;0) 273.00 +SFALMGSI#; 6000.00  N
REF:85 !
$
REF:koze12 !
$
$###########################################################################
$                   THERMODYNAMIC DATA:  L12AL3ZR 
$###########################################################################
$
 PHASE L12AL3ZR % 2 0.75 0.25 > cubic ordered L12 structure, metastable. 
Coherent, nano-scale precipitates.
>> 2 !
    CONSTITUENT L12AL3ZR  : AL : ZR : !
PARAMETER G(L12AL3ZR,AL:ZR;0) 273.00 -42500+8.5*T+0.75*GHSERAL#
 +0.25*GHSERZR#; 6000.00  N
REF:pov14 !
$
$###########################################################################
$                   OBSOLET - THERMODYNAMIC DATA:  GP_MGSI 
$###########################################################################
$
$ PHASE GP_MGSI % 2 1 1 > 
$Al-free GP-Zones. Obsolet [REF:C33]
$>> 1 !
$    CONSTITUENT GP_MGSI  : MG : SI : !
$PARAMETER G(GP_MGSI,MG:SI;0) 273.00 +12000-16*T+GHSERMG#
$ +GHSERAL#; 6000.00  N
$REF:pov10 !
$
$###########################################################################
$                   THERMODYNAMIC DATA:  MGSI_B_P
$###########################################################################
$
 PHASE MGSI_B_P % 2 1.8  1 > 
Beta prime, metastable hexagonal close-packed rod-like Mg-Si precipitates 
in 6xxx alloys. [REF:C31,C32,C34] 
>> 4 !
    CONSTITUENT MGSI_B_P  : MG : SI : !
$PARAMETER G(MGSI_B_P,MG:SI;0) 273.00 -68000+400*T-70*T*LN(T)
$   -0.006*T**2+500000*T**(-1); 6000.00  N
$REF:85 !
PARAMETER G(MGSI_B_P,MG:SI;0) 273.00 -59200+393*T-70*T*LN(T)
   -0.006*T**2+500000*T**(-1); 6000.00  N
REF:kah25 !
$
$###########################################################################
$                   THERMODYNAMIC DATA:  MG5SI6_B_DP
$###########################################################################
$
 PHASE MG5SI6_B_DP % 2 5  6 > 
Main metastable hardening phase in 6xxx, monoclinic 
with space group C2/m. Al-free Mg5Si6.
Semicoherent needles. [REF:C31,C32,C35].     
>> 5 !
    CONSTITUENT MG5SI6_B_DP  : CU,MG : SI : !
PARAMETER G(MG5SI6_B_DP,MG:SI;0)  273.00 -5000-30*T-0.0096*T**2
  -1e-7*T**3+5*GHSERMG#+6*GHSERSI#; 6000.00  N
REF:85 !
PARAMETER G(MG5SI6_B_DP,CU:SI;0)  273.00 5*GHSERCU#+6*GHSERSI#+10000; 6000.00  N
REF:pov23 !
$
$---------------------------Interaction parameters----------------------
$
PARAMETER L(MG5SI6_B_DP,CU,MG:SI;0)  273.00 -125000; 6000.00  N
REF:pov23 !
$
$###########################################################################
$                   THERMODYNAMIC DATA:  PRE_B_DP
$###########################################################################
$
 PHASE PRE_B_DP % 3 1 4 6 > 
Pre-beta-double prime. Assumed stoichiometric pre-precipitate to beta-dp Mg5Si6
>> 3 !!
    CONSTITUENT PRE_B_DP : AL : MG : SI : !
PARAMETER G(PRE_B_DP,AL:MG:SI;0) 273.00 -10000+82*T
   +GHSERAL#+4*GHSERMG#+6*GHSERSI#; 6000.00  N
REF:pov09 !
$
$###########################################################################
$                   THERMODYNAMIC DATA:  TH_DP_GPB
$###########################################################################
$
 PHASE TH_DP_GPB % 5 1 1 4 1 1 > 
Metastable, coherent hardening phase Theta double-prime in Al-Cu and GPB zones 
in Al-Cu-Mg (composition set 1) alloys. GPB after Guinier-Preston-Bagaryatsky. 
Forming monatomic layers that agglomerate [REFS:C5,C6,C7]. 
Hypothetic solubilities of Mg and Si. 
>> 3 !
    CONSTITUENT TH_DP_GPB  : AL%,MG,SI : AL%,MG,SI : AL : CU%,MG,SI : 
                           CU%,MG,SI :  !
PARAMETER G(TH_DP_GPB,AL:AL:AL:CU:CU;0) 273.00 +6*GHSERAL#+2*GHSERCU#
 -71000+10*T; 6000.00  N
REF:pov11 !
PARAMETER G(TH_DP_GPB,AL:AL:AL:CU:MG;0) 273.00 +6*GHSERAL#+GHSERCU#
 +GHSERMG#; 6000.00  N
REF:pov11 !
PARAMETER G(TH_DP_GPB,AL:AL:AL:CU:SI;0) 273.00 +6*GHSERAL#+GHSERCU#
 +GHSERSI#; 6000.00  N
REF:pov11 !
PARAMETER G(TH_DP_GPB,AL:AL:AL:MG:CU;0) 273.00 -75000+85*T+6*GHSERAL#
 +GHSERCU#+GHSERMG#; 6000.00  N
REF:pov13 !
PARAMETER G(TH_DP_GPB,AL:AL:AL:MG:MG;0) 273.00 +6*GHSERAL#+2*GHSERMG#
 -2800; 6000.00  N
REF:pov12 !
PARAMETER G(TH_DP_GPB,AL:AL:AL:MG:SI;0) 273.00 +6*GHSERAL#+GHSERSI#
 +GHSERMG#+25*T; 6000.00  N
REF:pov12 !
PARAMETER G(TH_DP_GPB,AL:AL:AL:SI:CU;0) 273.00 -7000+6*GHSERAL#+GHSERCU#
 +GHSERSI#; 6000.00  N
REF:pov13 !
PARAMETER G(TH_DP_GPB,AL:AL:AL:SI:MG;0) 273.00 +6*GHSERAL#+GHSERSI#
 +GHSERMG#+25*T; 6000.00  N
REF:pov12 !
PARAMETER G(TH_DP_GPB,AL:AL:AL:SI:SI;0) 273.00 +6*GHSERAL#+2*GHSERSI#
 +60000; 6000.00  N
REF:pov12 !
PARAMETER G(TH_DP_GPB,AL:MG:AL:CU:CU;0) 273.00 +5*GHSERAL#+GHSERMG#
 +2*GHSERCU#; 6000.00  N
REF:pov11 !
PARAMETER G(TH_DP_GPB,AL:MG:AL:CU:MG;0) 273.00 +5*GHSERAL#+GHSERCU#
 +2*GHSERMG#; 6000.00  N
REF:pov11 !
PARAMETER G(TH_DP_GPB,AL:MG:AL:CU:SI;0) 273.00 +5*GHSERAL#+GHSERCU#
 +GHSERSI#+GHSERMG#; 6000.00  N
REF:pov11 !
PARAMETER G(TH_DP_GPB,AL:MG:AL:MG:CU;0) 273.00 +5*GHSERAL#+GHSERCU#
 +2*GHSERMG#; 6000.00  N
REF:pov11 !
PARAMETER G(TH_DP_GPB,AL:MG:AL:SI:CU;0) 273.00 +5*GHSERAL#+GHSERCU#
 +GHSERSI#+GHSERMG#; 6000.00  N
REF:pov11 !
PARAMETER G(TH_DP_GPB,MG:AL:AL:CU:CU;0) 273.00 +5*GHSERAL#+2*GHSERMG#
 +2*GHSERCU#; 6000.00  N
REF:pov11 !
PARAMETER G(TH_DP_GPB,MG:AL:AL:CU:MG;0) 273.00 +5*GHSERAL#+GHSERCU#
 +2*GHSERMG#; 6000.00  N
REF:pov11 !
PARAMETER G(TH_DP_GPB,MG:AL:AL:CU:SI;0) 273.00 +5*GHSERAL#+GHSERCU#
 +GHSERSI#+GHSERMG#; 6000.00  N
REF:pov11 !
PARAMETER G(TH_DP_GPB,MG:AL:AL:MG:CU;0) 273.00 +5*GHSERAL#+GHSERCU#
 +2*GHSERMG#; 6000.00  N
REF:pov11 !
PARAMETER G(TH_DP_GPB,MG:AL:AL:SI:CU;0) 273.00 +5*GHSERAL#+GHSERCU#+GHSERSI#
 +GHSERMG#; 6000.00  N
REF:pov11 !
PARAMETER G(TH_DP_GPB,AL:SI:AL:CU:CU;0) 273.00 +5*GHSERAL#+2*GHSERSI#
 +2*GHSERCU#; 6000.00  N
REF:pov11 !
PARAMETER G(TH_DP_GPB,AL:SI:AL:CU:MG;0) 273.00 +5*GHSERAL#+GHSERCU#+GHSERMG#
 +GHSERSI#; 6000.00  N
REF:pov11 !
PARAMETER G(TH_DP_GPB,AL:SI:AL:CU:SI;0) 273.00 +5*GHSERAL#+GHSERCU#
 +2*GHSERSI#; 6000.00  N
REF:pov11 !
PARAMETER G(TH_DP_GPB,AL:SI:AL:MG:CU;0) 273.00 +5*GHSERAL#+GHSERCU#+GHSERMG#
 +GHSERSI#; 6000.00  N
REF:pov11 !
PARAMETER G(TH_DP_GPB,AL:SI:AL:SI:CU;0) 273.00 +5*GHSERAL#+GHSERCU#
 +2*GHSERSI#; 6000.00  N
REF:pov11 !
PARAMETER G(TH_DP_GPB,SI:AL:AL:CU:CU;0) 273.00 +5*GHSERAL#+2*GHSERSI#
 +2*GHSERCU#; 6000.00  N
REF:pov11 !
PARAMETER G(TH_DP_GPB,SI:AL:AL:CU:MG;0) 273.00 +5*GHSERAL#+GHSERCU#
 +GHSERMG#+GHSERSI#; 6000.00  N
REF:pov11 !
PARAMETER G(TH_DP_GPB,SI:AL:AL:CU:SI;0) 273.00 +5*GHSERAL#+GHSERCU#
 +2*GHSERSI#; 6000.00  N
REF:pov11 !
PARAMETER G(TH_DP_GPB,SI:AL:AL:MG:CU;0) 273.00 +5*GHSERAL#+GHSERCU#
 +GHSERMG#
 +GHSERSI#; 6000.00  N
REF:pov11 !
PARAMETER G(TH_DP_GPB,SI:AL:AL:SI:CU;0) 273.00 +5*GHSERAL#+GHSERCU#
 +2*GHSERSI#; 6000.00  N
REF:pov11 !
PARAMETER G(TH_DP_GPB,MG:MG:AL:CU:CU;0) 273.00 +4*GHSERAL#+2*GHSERMG#
   +2*GHSERCU#-40000+10*T; 6000.00  N
REF:pov11 !
PARAMETER G(TH_DP_GPB,MG:MG:AL:CU:MG;0) 273.00 +4*GHSERAL#+3*GHSERMG#
 +GHSERCU#; 6000.00  N
REF:pov11 !
PARAMETER G(TH_DP_GPB,MG:MG:AL:CU:SI;0) 273.00 +4*GHSERAL#+2*GHSERMG#
 +GHSERCU#+GHSERSI#; 6000.00  N
REF:pov11 !
PARAMETER G(TH_DP_GPB,MG:MG:AL:MG:CU;0) 273.00 +4*GHSERAL#+3*GHSERMG#
 +GHSERCU#; 6000.00  N
REF:pov11 !
PARAMETER G(TH_DP_GPB,MG:MG:AL:MG:MG;0) 273.00 +4*GHSERAL#+4*GHSERMG#
 +5000; 6000.00  N
REF:pov12 !
PARAMETER G(TH_DP_GPB,MG:MG:AL:MG:SI;0) 273.00 +4*GHSERAL#+3*GHSERMG#
 +GHSERSI#-5000; 6000.00  N
REF:pov12 !
PARAMETER G(TH_DP_GPB,MG:MG:AL:SI:CU;0) 273.00 +4*GHSERAL#+2*GHSERMG#
 +GHSERCU#+GHSERSI#; 6000.00  N
REF:pov11 !
PARAMETER G(TH_DP_GPB,MG:MG:AL:SI:MG;0) 273.00 +4*GHSERAL#+3*GHSERMG#
 +GHSERSI#-5000; 6000.00  N
REF:pov12 !
PARAMETER G(TH_DP_GPB,MG:MG:AL:SI:SI;0) 273.00 +4*GHSERAL#+2*GHSERMG#
 +2*GHSERSI#-10000; 6000.00  N
REF:pov12 !
PARAMETER G(TH_DP_GPB,SI:SI:AL:CU:CU;0) 273.00 +4*GHSERAL#+2*GHSERSI#
 +2*GHSERCU#; 6000.00  N
REF:pov11 !
PARAMETER G(TH_DP_GPB,SI:SI:AL:CU:MG;0) 273.00 +4*GHSERAL#+2*GHSERSI#
 +GHSERCU#+GHSERMG#; 6000.00  N
REF:pov11 !
PARAMETER G(TH_DP_GPB,SI:SI:AL:CU:SI;0) 273.00 +4*GHSERAL#+3*GHSERSI#
 +GHSERCU#; 6000.00  N
REF:pov11 !
PARAMETER G(TH_DP_GPB,SI:SI:AL:MG:CU;0) 273.00 +4*GHSERAL#+2*GHSERSI#
 +GHSERCU#+GHSERMG#; 6000.00  N
REF:pov11 !
PARAMETER G(TH_DP_GPB,SI:SI:AL:MG:MG;0) 273.00 +4*GHSERAL#+2*GHSERMG#
 +2*GHSERSI#; 6000.00  N
REF:pov11 !
PARAMETER G(TH_DP_GPB,SI:SI:AL:MG:SI;0) 273.00 +4*GHSERAL#+3*GHSERSI#
 +GHSERMG#+40000; 6000.00  N
REF:pov12 !
PARAMETER G(TH_DP_GPB,SI:SI:AL:SI:CU;0) 273.00 +4*GHSERAL#+3*GHSERSI#
 +GHSERCU#; 6000.00  N
REF:pov11 !
PARAMETER G(TH_DP_GPB,SI:SI:AL:SI:MG;0) 273.00 +4*GHSERAL#+3*GHSERSI#
 +GHSERMG#+40000; 6000.00  N
REF:pov12 !
PARAMETER G(TH_DP_GPB,SI:SI:AL:SI:SI;0) 273.00 +4*GHSERAL#+4*GHSERSI#
 +110000; 6000.00  N
REF:pov12 !
$
$---------------------------Interaction parameters----------------------
$
PARAMETER L(TH_DP_GPB,AL,MG:MG:AL:CU:CU;0) 273.00 -100000; 6000.00  N
REF:pov11 !
PARAMETER L(TH_DP_GPB,AL,MG:MG:AL:CU:CU;1) 273.00 +300000; 6000.00  N
REF:pov11 !
PARAMETER L(TH_DP_GPB,AL,MG:MG:AL:CU:CU;2) 273.00 -300000; 6000.00  N
REF:pov11 !
PARAMETER L(TH_DP_GPB,AL,MG:AL:AL:CU:CU;0) 273.00 +1e-8; 6000.00  N
REF:pov11 !
PARAMETER L(TH_DP_GPB,AL:AL,MG:AL:CU:CU;0) 273.00 +1e-8; 6000.00  N
REF:pov11 !
PARAMETER L(TH_DP_GPB,MG:AL,MG:AL:CU:CU;0) 273.00 +1e-8; 6000.00  N
REF:pov11 !
$
$###########################################################################
$                   THERMODYNAMIC DATA:  THETA_PRIME
$###########################################################################
$
 PHASE THETA_PRIME % 2 2 1 > 
Important tetragonal hardening phase in Al-Cu. 
Commonly plate-like. [REF:C9,C10] 
>> 4 !
    CONSTITUENT THETA_PRIME  : AL : CU : !
PARAMETER G(THETA_PRIME,AL:CU;0) 273.00 -49250+10.75*T+2*GHSERAL#
 +GHSERCU#; 6000.00  N
REF:pov14 !
$
$###########################################################################
$                   THERMODYNAMIC DATA:  U1_PHASE
$###########################################################################
$
 PHASE U1_PHASE % 3 2  1  2 > 
Needle-like precipitate with trigonal structure observed in 6xxx 
in the beta prime precipitation regime. [REF:C37] 
>> 3 !
    CONSTITUENT U1_PHASE  : AL : MG : SI : !
PARAMETER G(U1_PHASE,AL:MG:SI;0)  273.00 -5000-10*T-0.0055*T**2
  +3e-6*T**3+150000*T**(-1)+2*GHSERAL#+GHSERMG#+2*GHSERSI#; 6000.00  N
REF:85 !
$
$###########################################################################
$                   THERMODYNAMIC DATA:  U2_PHASE
$###########################################################################
$
 PHASE U2_PHASE % 3 1  1  1 > 
Needle-like precipitate with orthorhombic structure in 6xxx 
in the beta' precipitation regime. [REF:C37] 
>> 3 !
    CONSTITUENT U2_PHASE  : AL : MG : SI : !
PARAMETER G(U2_PHASE,AL:MG:SI;0)  273.00 -14000-3.75*T-0.0015*T**2
  +7.5e-7*T**3+62500*T**(-1)+GHSERAL#+GHSERMG#+GHSERSI#; 6000.00  N
REF:85 !
$
$###########################################################################
$                   THERMODYNAMIC DATA:  ALCR
$###########################################################################
$
 PHASE ALCR % 2 1 1 > >> 1 !
    CONSTITUENT ALCR  : AL%,CR : AL,CR% : !
PARAMETER G(ALCR,AL:AL;0) 273.00 +2.0*GHSERAL#+4.0; 6000.00  N
REF:31 !
PARAMETER G(ALCR,CR:CR;0) 273.00 +2.0*GCRFCC#; 6000.00  N
REF:31 !
PARAMETER G(ALCR,AL:CR;0) 273.00 -25000+3*T+GHSERAL#+GCRFCC#; 6000.00  N
REF:31 !
PARAMETER G(ALCR,CR:AL;0) 273.00 -25000+3*T+GHSERAL#+GCRFCC#; 6000.00  N
REF:31 !
$
$---------------------------Interaction parameters----------------------
$
PARAMETER L(ALCR,AL:AL,CR;0) 273.00 +1.0E-4; 6000.00  N
REF:31 !
PARAMETER L(ALCR,CR:AL,CR;0) 273.00 +1.0E-4; 6000.00  N
REF:31 !
PARAMETER L(ALCR,AL,CR:AL;0) 273.00 +1.0E-4; 6000.00  N
REF:31 !
PARAMETER L(ALCR,AL,CR:CR;0) 273.00 +1.0E-4; 6000.00  N
REF:31 !
$
$###########################################################################
$                   THERMODYNAMIC DATA:  ALCR2
$###########################################################################
$
 PHASE ALCR2 % 2 1 2 > >> 1 !
    CONSTITUENT ALCR2  : AL,CR : AL,CR : !
PARAMETER G(ALCR2,AL:AL;0) 273.00 +15000
   +GHSERAL#+GHSERAL#; 6000.00  N
REF:68 !
PARAMETER G(ALCR2,CR:AL;0) 273.00 +75279.2
   +2*GHSERAL#+GHSERCR#; 6000.00  N
REF:68 !
PARAMETER G(ALCR2,AL:CR;0) 273.00 -45279.2
   +GHSERAL#+2*GHSERCR#; 6000.00  N
REF:68 !
PARAMETER G(ALCR2,CR:CR;0) 273.00 +15000
   +GHSERCR#+GHSERCR#; 6000.00  N
REF:68 !
$
$---------------------------Interaction parameters----------------------
$
PARAMETER L(ALCR2,AL,CR:AL;0) 273.00 -11282.4-6.37*T; 6000.00  N
REF:68 !
PARAMETER L(ALCR2,AL:AL,CR;0) 273.00 -31502.4+5.7033*T; 6000.00  N
REF:68 !
PARAMETER L(ALCR2,CR:AL,CR;0) 273.00 -31502.4+5.7033*T; 6000.00  N
REF:68 !
PARAMETER L(ALCR2,AL,CR:CR;0) 273.00 -11282.4-6.37*T; 6000.00  N
REF:68 !
$
$###########################################################################
$                   THERMODYNAMIC DATA:  AL8CR5_H
$###########################################################################
$
 PHASE AL8CR5_H % 2 8 5 > >> 1 !
    CONSTITUENT AL8CR5_H  : AL : CR : !
PARAMETER G(AL8CR5_H,AL:CR;0) 273.00 -147732.0-58.5*T
   +8*GHSERAL#+5*GHSERCR#; 6000.00  N
REF:31 !
$
$###########################################################################
$                   THERMODYNAMIC DATA:  AL8CR5_L
$###########################################################################
$
 PHASE AL8CR5_L % 2 8 5 > >> 1 !
    CONSTITUENT AL8CR5_L  : AL : CR : !
PARAMETER G(AL8CR5_L,AL:CR;0) 273.00 -229515.0
   +8*GHSERAL#+5*GHSERCR#; 6000.00  N
REF:31 !
$
$###########################################################################
$                   THERMODYNAMIC DATA:  AL9CR4_H
$###########################################################################
$
 PHASE AL9CR4_H % 2 9 4 > >> 1 !
    CONSTITUENT AL9CR4_H  : AL : CR : !
PARAMETER G(AL9CR4_H,AL:CR;0) 273.00 -134433.0-56.16*T
   +9*GHSERAL#+4*GHSERCR#; 6000.00  N
REF:31 !
$
$###########################################################################
$                   THERMODYNAMIC DATA:  AL9CR4_L
$###########################################################################
$
 PHASE AL9CR4_L % 2 9 4 > >> 1 !
    CONSTITUENT AL9CR4_L  : AL : CR : !
PARAMETER G(AL9CR4_L,AL:CR;0) 273.00 -230750.0+16.094*T
   +9*GHSERAL#+4*GHSERCR#; 6000.00  N
REF:31 !
$
$###########################################################################
$                   THERMODYNAMIC DATA:  AL2CU3_D
$###########################################################################
$
 PHASE AL2CU3_D % 2 5 8 > delta phase >> 2 !
    CONSTITUENT AL2CU3_D  : AL%,CU,ZN : AL,CU% : !
PARAMETER G(AL2CU3_D,AL:AL;0) 273.00 +50000+5*GHSERAL#
 +8*GHSERAL#; 6000.00  N
REF:88 !    
$PARAMETER G(AL2CU3_D,AL:CU;0) 273.00 -256750+7.5*T+5*GHSERAL#
$ +7.5*GHSERCU#; 6000.00  N
$REF:31 !
PARAMETER G(AL2CU3_D,AL:CU;0) 273.00 -288000+13.5*T+5*GHSERAL#
 +8*GHSERCU#; 6000.00  N
REF:pov25 !
PARAMETER G(AL2CU3_D,CU:AL;0) 273.00 +20000+5*GHSERCU#
 +8*GHSERAL#; 6000.00  N
REF:88 !
PARAMETER G(AL2CU3_D,CU:CU;0) 273.00 +20000+5*GHSERCU#
 +8*GHSERCU#; 6000.00  N
REF:88 !
$ NOTE - Zn parameters require re-checking
$PARAMETER G(AL2CU3_D,ZN:CU;0) 273.00 -30000+5*GHSERZN#
$ +7.5*GHSERCU#; 6000.00  N
$REF:31 !
PARAMETER G(AL2CU3_D,ZN:CU;0) 273.00 -30000+5*GHSERZN#
 +8*GHSERCU#; 6000.00  N
REF:pov25 !
$
$---------------------------Interaction parameters----------------------
$
PARAMETER L(AL2CU3_D,AL,ZN:CU;0) 273.00 +25000; 6000.00  N
REF:31 !
$
$###########################################################################
$                   THERMODYNAMIC DATA:  ALCU2
$###########################################################################
$
$ Note: 
$ Description according to https://www.oqmd.org/materials/composition/AlCu2.
$ Assumed vibrational entropic contribution to G. (E. Povoden-Karadeniz, 2024) 
 
 PHASE ALCU2 % 2 0.33333 0.66667 > Metastable phase. Orthorhombic, 
 space group cmcm
 >> 2 !
    CONSTITUENT ALCU2  : AL : CU : !
PARAMETER G(ALCU2,AL:CU;0) 273.00 -19000-1.5*T
   +0.33333*GHSERAL#+0.66667*GHSERCU#; 6000.00  N
REF:pov24 !
$
$###########################################################################
$                   THERMODYNAMIC DATA:  ALCU_G_P 
$###########################################################################
$
 PHASE ALCU_G_P % 4 2 2 3 6 > Cu9Al4 Gamma prime phase. Cubic, equilibrium phase. 
 D83 from Strukturbericht. 
 Space group P-43m >> 2 !
    CONSTITUENT ALCU_G_P  : AL,CU% : CU : CU : AL,CU% : !
PARAMETER G(ALCU_G_P,AL:CU:CU:AL;0) 273.00 +20000
   +5*GHSERCU#+8*GHSERAL#; 6000.00  N
REF:88 !
PARAMETER G(ALCU_G_P,AL:CU:CU:CU;0) 273.00 -30000
   +11*GHSERCU#+2*GHSERAL#; 6000.00  N
REF:88 !
PARAMETER G(ALCU_G_P,CU:CU:CU:CU;0) 273.00 +120000
   +11*GHSERCU#+2*GHSERCU#; 6000.00  N
REF:88 !
PARAMETER G(ALCU_G_P,CU:CU:CU:AL;0) 273.00 -243300+23.2*T
   +7*GHSERCU#+6*GHSERAL#; 6000.00  N
REF:pov25 !
$
$----------------------Interaction parameters----------------------
PARAMETER L(ALCU_G_P,CU:CU:CU:AL,CU;0) 273.00 -450000; 6000.00  N
REF:88 !
PARAMETER L(ALCU_G_P,CU:CU:CU:AL,CU;1) 273.00 -300000; 6000.00  N
REF:88 !
$
$###########################################################################
$                   THERMODYNAMIC DATA:  ALCU_G 
$###########################################################################
$
 PHASE ALCU_G % 4 2 2 3 6 > stable as high T gamma spec in Al-Cu >> 2 !
    CONSTITUENT ALCU_G : AL CU% : CU : CU : AL CU% : !
PARAMETER G(ALCU_G,AL:CU:CU:AL;0) 273.00 +25000
   +5*GHSERCU#+8*GHSERAL#; 6000.00  N
REF:pov25 !
PARAMETER G(ALCU_G,AL:CU:CU:CU;0) 273.00 -25000
   +11*GHSERCU#+2*GHSERAL#; 6000.00  N
REF:pov25 !   
PARAMETER G(ALCU_G,CU:CU:CU:CU;0) 273.00 +100000
   +11*GHSERCU#+2*GHSERCU#; 6000.00  N
REF:88 !
PARAMETER G(ALCU_G,CU:CU:CU:AL;0) 273.00 -142950-59.5*T
   +7*GHSERCU#+6*GHSERAL#; 6000.00  N
REF:pov25 !
$
$----------------------Interaction parameters----------------------
PARAMETER L(ALCU_G,CU:CU:CU:AL,CU;0) 273.00 -674450+185.5*T; 6000.00  N
REF:pov25 !
PARAMETER L(ALCU_G,CU:CU:CU:AL,CU;1) 273.00 -28670-218.7*T; 6000.00  N
REF:pov25 !
$
$###########################################################################
$                   THERMODYNAMIC DATA:  ALCU_EPL
$###########################################################################
$
 PHASE ALCU_EPL % 2 1 1 > epsilon prime phase low T >> 2 !
    CONSTITUENT ALCU_EPL  : AL%,CU,ZN : CU : !
$PARAMETER G(ALCU_EPL,AL:CU;0) 273.00 -36976+1.2*T+GHSERAL#
$ +GHSERCU#; 6000.00  N
$REF:31 !
PARAMETER G(ALCU_EPL,AL:CU;0) 273.00 -39599.52+3.96296*T+GHSERAL#
 +GHSERCU#; 6000.00  N
REF:88 !
$PARAMETER G(ALCU_EPL,CU:CU;0) 273.00 +2*GCUBCC#; 6000.00  N
$REF:31 !
PARAMETER G(ALCU_EPL,CU:CU;0) 273.00 +9350+30.1+2*GHSERCU#; 6000.00  N
REF:88 !
PARAMETER G(ALCU_EPL,ZN:CU;0) 273.00 -5000+GHSERZN#+GHSERCU#; 6000.00  N
REF:31 !
$
$---------------------------Interaction parameters----------------------
$
$PARAMETER L(ALCU_EPL,AL,CU:CU;0) 273.00 +7600-24*T; 6000.00  N
$REF:31 !
$PARAMETER L(ALCU_EPL,AL,CU:CU;1) 273.00 -72000; 6000.00  N
$REF:31 !
PARAMETER L(ALCU_EPL,AL,CU:CU;0) 273.00 -55856.4+53.13*T; 6000.00  N
REF:88 !
PARAMETER L(ALCU_EPL,AL,ZN:CU;0) 273.00 +1.E-4; 6000.00  N
REF:31 !
PARAMETER L(ALCU_EPL,CU,ZN:CU;0) 273.00 +1.0E-4; 6000.00  N
REF:31 !
$
$###########################################################################
$                   THERMODYNAMIC DATA:  ALCU_EPS
$###########################################################################
$
 PHASE ALCU_EPS % 2 1 1 > AlCu-epsilon >> 1 !
    CONSTITUENT ALCU_EPS  : AL%,CU,ZN : CU : !
PARAMETER G(ALCU_EPS,AL:CU;0) 273.00 -41000+5.25*T+GHSERAL#
 +GHSERCU#; 6000.00  N
REF:pov25 !
PARAMETER G(ALCU_EPS,CU:CU;0) 273.00 +10000+30*T+2*GHSERCU#; 6000.00  N
REF:pov25 !
PARAMETER G(ALCU_EPS,ZN:CU;0) 273.00 -5000+GHSERZN#+GHSERCU#; 6000.00  N
REF:31 !
$
$---------------------------Interaction parameters----------------------
$
$PARAMETER L(ALCU_EPS,AL,CU:CU;0) 273.00 +7600-24*T; 6000.00  N
$REF:31 !
$PARAMETER L(ALCU_EPS,AL,CU:CU;0) 273.00 +7600-23.5*T; 6000.00  N
$REF:pov25 !
$PARAMETER L(ALCU_EPS,AL,CU:CU;1) 273.00 -72000; 6000.00  N
$REF:31 !
$PARAMETER L(ALCU_EPS,AL,ZN:CU;0) 273.00 +1.E-4; 6000.00  N
$REF:31 !
$PARAMETER L(ALCU_EPS,CU,ZN:CU;0) 273.00 +1.0E-4; 6000.00  N
$REF:31 !
PARAMETER L(ALCU_EPS,AL,CU:CU;0) 273.00 -56000-52*T; 6000.00  N
REF:pov25 !
$
$###########################################################################
$                   THERMODYNAMIC DATA:  ALCU_ETL 
$###########################################################################
$
 PHASE ALCU_ETL % 2 1 1 > eta prime phase low T >> 2 !
    CONSTITUENT ALCU_ETL  : AL%,CU : CU%,ZN : !
$PARAMETER G(ALCU_ETL,AL:CU;0)  273.00 -40560+3.14*T
$  +GHSERAL#+GHSERCU#; 6000.00  N
$REF:31 !
PARAMETER G(ALCU_ETL,AL:CU;0)  273.00 -42550+6.13*T
   +GHSERAL#+GHSERCU#; 6000.00  N
REF:pov25 !
$PARAMETER G(ALCU_ETL,CU:CU;0) 273.00 +2*GCUBCC#; 6000.00  N
$REF:31 !
PARAMETER G(ALCU_ETL,CU:CU;0) 273.00 +10000+2*GHSERCU#; 6000.00  N
REF:88 !
PARAMETER G(ALCU_ETL,AL:ZN;0) 273.00 +5000+GHSERAL#+GHSERZN#; 6000.00  N
REF:31 !
PARAMETER G(ALCU_ETL,CU:ZN;0) 273.00 +3.0400000E+03
   +GHSERCU#+GHSERZN#; 6000.00  N 
REF:31 !
$
$---------------------------Interaction parameters----------------------
$
$PARAMETER L(ALCU_ETL,AL,CU:CU;0) 273.00 -25740-20*T; 6000.00  N
$REF:31 !
PARAMETER L(ALCU_ETL,AL,CU:CU;0) 273.00 -43650-19.7*T; 6000.00  N
REF:pov25 !
PARAMETER L(ALCU_ETL,AL,CU:CU;1) 273.00 +1e-9; 6000.00  N
REF:88 !
PARAMETER L(ALCU_ETL,AL,CU:CU;2) 273.00 +1e-9; 6000.00  N
REF:88 !
PARAMETER L(ALCU_ETL,AL,CU:ZN;0) 273.00 +6.931E+03; 6000.00  N
REF:31 !
PARAMETER L(ALCU_ETL,AL:CU,ZN;0) 273.00 -3.461E+03-5.4E-01*T; 6000.00  N
REF:31 !
PARAMETER L(ALCU_ETL,CU:CU,ZN;0) 273.00 -9.4300000E+02; 6000.00  N
REF:31 !
$
$###########################################################################
$                   THERMODYNAMIC DATA:  ALCU_ETH
$###########################################################################
$
 PHASE ALCU_ETH % 2 1 1 > eta phase high T >> 2 !
    CONSTITUENT ALCU_ETH  : AL,CU : CU : !
PARAMETER G(ALCU_ETH,AL:CU;0)  273.00 -39586+2.44*T
   +GHSERAL#+GHSERCU#; 6000.00  N
REF:pov25 !
PARAMETER G(ALCU_ETH,CU:CU;0) 273.00 +4700+9*T+2*GHSERCU#; 6000.00  N
REF:pov25 !
$
$---------------------------Interaction parameters----------------------
$
PARAMETER L(ALCU_ETH,AL,CU:CU;0) 273.00 -2500; 6000.00  N
REF:88 !
PARAMETER L(ALCU_ETH,AL,CU:CU;1) 273.00 -21900-44.5*T; 6000.00  N
REF:pov25 !
$
$###########################################################################
$                   THERMODYNAMIC DATA:  AL9CU11_Z 
$###########################################################################
$
 PHASE AL9CU11_Z % 2 0.439 0.561 > zeta phase >> 2 !
    CONSTITUENT AL9CU11_Z : AL%,ZN : CU : !
PARAMETER G(AL9CU11_Z,AL:CU;0)  273.00 -21450+1.1*T+0.439*GHSERAL#
 +0.561*GHSERCU#; 6000.00  N
REF:pov25 !
$PARAMETER G(AL9CU11_Z,ZN:CU;0)  273.00 -5.0E+03+9*GHSERZN#
$+11*GHSERCU#; 6000.00  N
$REF:31 !
$ next to be reassessed
PARAMETER G(AL9CU11_Z,ZN:CU;0)  273.00 -260.41666+0.439*GHSERZN#
 +0.561*GHSERCU#; 6000.00  N
REF:pov25 !
$
$---------------------------Interaction parameters----------------------
$ next to be reassessed
PARAMETER L(AL9CU11_Z,AL,ZN:CU;0) 273.00 +521.1; 6000.00  N
REF:31 !
$
$ PHASE AL9CU11_Z % 2 9 11 > >> 1 !
$    CONSTITUENT AL9CU11_Z  : AL%,ZN : CU : !
$PARAMETER G(AL9CU11_Z,AL:CU;0)  273.00 -420000+18*T+9*GHSERAL#
$ +11*GHSERCU#; 6000.00  N
$REF:31 !
$PARAMETER G(AL9CU11_Z,ZN:CU;0)  273.00 -5.0E+03+9*GHSERZN#
$ +11*GHSERCU#; 6000.00  N
$REF:31 !
$
$---------------------------Interaction parameters----------------------
$
$PARAMETER L(AL9CU11_Z,AL,ZN:CU;0) 273.00 +1.0E-4; 6000.00  N
$REF:31 !
$
$###########################################################################
$                   THERMODYNAMIC DATA:  AL9CU11_ZP 
$###########################################################################
$
 PHASE AL9CU11_ZP % 2 0.427 0.573 > zeta prime phase >> 2 !
    CONSTITUENT AL9CU11_ZP  : AL : CU : !
PARAMETER G(AL9CU11_ZP,AL:CU;0)  273.00 -21870+1.37*T+0.427*GHSERAL#
 +0.573*GHSERCU#; 6000.00  N
REF:pov25 !
$
$###########################################################################
$                   THERMODYNAMIC DATA:  ALCUMG_V
$###########################################################################
$
 PHASE ALCUMG_V  % 3  5  6  2 > >> 1 !
    CONSTITUENT ALCUMG_V  : AL : CU : MG :  !
PARAMETER G(ALCUMG_V,AL:CU:MG;0) 273.00 -274527.45+13.0*T
   +5*GHSERAL#+6*GHSERCU#+2*GHSERMG#; 6000.00  N
REF:31 !
$
$###########################################################################
$                   THERMODYNAMIC DATA:  ALCUZN_T 
$###########################################################################
$
 PHASE ALCUZN_T % 2 1 1 > metastable in Al-Cu >> 1 !
    CONSTITUENT ALCUZN_T  : AL%,ZN  : CU%,VA : !
PARAMETER G(ALCUZN_T,AL:VA;0) 273.00 +12000-2.08420E+04+33.3*T
 +GALBCC#; 6000.00  N
REF:31 !
PARAMETER G(ALCUZN_T,AL:CU;0) 273.00 -4.5869363E+04+GALBCC#
 +GCUBCC#; 6000.00  N
REF:31 !
PARAMETER G(ALCUZN_T,ZN:VA;0) 273.00 +GZNBCC#+5.000E+03; 6000.00  N
REF:31 !
PARAMETER G(ALCUZN_T,ZN:CU;0) 273.00 +44336.07+16.19*T+GCUBCC#
 +GZNBCC#; 6000.00  N
REF:pov14 !
$
$---------------------------Interaction parameters----------------------
$
PARAMETER L(ALCUZN_T,AL:CU,VA;0) 273.00 -1.5667E+04+1.610E+01*T; 6000.00  N
REF:31 !
PARAMETER L(ALCUZN_T,AL,ZN:VA;0) 273.00 +3.000E+02; 6000.00  N
REF:31 !
PARAMETER L(ALCUZN_T,AL,ZN:CU;0) 273.00 -7.000E+03; 6000.00  N
REF:31 !
PARAMETER L(ALCUZN_T,AL,ZN:CU,VA;0) 273.00 +1.007E+03; 6000.00  N
REF:31 !
PARAMETER L(ALCUZN_T,ZN:CU,VA;0) 273.00 +6.9810E+03; 6000.00  N
REF:31 !
$
$###########################################################################
$                   THERMODYNAMIC DATA:  AL2FE 
$###########################################################################
$
 PHASE AL2FE % 2 0.6667 0.3333 > >> 1 !
    CONSTITUENT AL2FE  : AL%,SI : FE,MN,NI : !
PARAMETER G(AL2FE,AL:FE;0) 273.00 -33175.33+6.60367*T
   +0.6667*GHSERAL#+0.3333*GHSERFE#; 6000.00  N
REF:36 !
PARAMETER G(AL2FE,AL:MN;0) 273.00 -4688.333+0.6667*GHSERAL#
   +0.3333*GHSERMN#; 6000.00  N
REF:31 !
PARAMETER G(AL2FE,AL:NI;0) 273.00 -40100+0.6667*GHSERAL#
   +0.3333*GHSERNI#; 6000.00  N
REF:33 !
PARAMETER G(AL2FE,SI:FE;0) 273.00 -16666.7+0.6667*GHSERSI#
   +0.3333*GHSERFE#; 6000.00  N
REF:36 !
$
$###########################################################################
$                   THERMODYNAMIC DATA:  AL5FE2 
$###########################################################################
$
 PHASE AL5FE2 % 2 0.7143 0.2857 > >> 1 !
    CONSTITUENT AL5FE2  : AL%,SI : FE,MN,NI : !
PARAMETER G(AL5FE2,AL:FE;0) 273.00 -32607.14+6.99929*T
   +0.7143*GHSERAL#+0.2857*GHSERFE#; 6000.00  N
REF:36 !
PARAMETER G(AL5FE2,AL:MN;0) 273.00 +0.7143*GHSERAL#
 +0.2857*GHSERMN#; 6000.00  N
REF:31 !
PARAMETER G(AL5FE2,AL:NI;0) 273.00 +144900-26*T
   +0.7143*GHSERAL#+0.2857*GHSERNI#; 6000.00  N
REF:33 !
PARAMETER G(AL5FE2,SI:FE;0) 273.00 -16629.7
   +0.7143*GHSERSI#+0.2857*GHSERFE#; 6000.00  N
REF:36 !
$
$---------------------------Interaction parameters----------------------
$
PARAMETER L(AL5FE2,AL:FE,NI;0) 273.00 -164100; 6000.00  N
REF:33 !
$
$###########################################################################
$                   THERMODYNAMIC DATA:  AL5FE4 
$###########################################################################
$
 PHASE AL5FE4 % 1 1 > >> 1 !
    CONSTITUENT AL5FE4  : AL%,FE%,MN : !
PARAMETER G(AL5FE4,AL;0) 273.00 +12178.90-4.813*T+GHSERAL#; 6000.00  N
REF:31 !
PARAMETER G(AL5FE4,FE;0) 273.00 +5009.03+GHSERFE#; 6000.00  N
REF:31 !
PARAMETER G(AL5FE4,MN;0) 273.00 -4440.0+133.007*T-24.5177*T*LN(T)
   -0.006*T**2+69600*T**(-1); 6000.00  N
REF:31 !
$
$---------------------------Interaction parameters----------------------
$
PARAMETER L(AL5FE4,AL,FE;0) 273.00 -131649+29.4833*T; 6000.00  N
REF:31 !
PARAMETER L(AL5FE4,AL,FE;1) 273.00 -18619.5; 6000.00  N
REF:31 !
$
$###########################################################################
$                   THERMODYNAMIC DATA:  ALFENI_T2  
$###########################################################################
$
 PHASE ALFENI_T2  % 2  0.7143 0.2857 > >> 1 !
    CONSTITUENT ALFENI_T2  : AL : FE,NI : !
PARAMETER G(ALFENI_T2,AL:FE;0) 273.00 -29400+4.9*T
   +0.7143*GHSERAL#+.2857*GHSERFE#; 6000.00  N
REF:33 !
PARAMETER G(ALFENI_T2,AL:NI;0) 273.00 -41230+7.7*T
   +0.7143*GHSERAL#+.2857*GHSERNI#; 6000.00  N
REF:33 !
$
$---------------------------Interaction parameters----------------------
$
PARAMETER L(ALFENI_T2,AL:FE,NI;0) 273.00 -11900; 6000.00  N
REF:33 !
$
$###########################################################################
$                   THERMODYNAMIC DATA:  ALFENI_T3  
$###########################################################################
$
 PHASE ALFENI_T3  % 3 0.71 0.05 0.24 > >> 1 !
    CONSTITUENT ALFENI_T3  : AL : FE : NI : !
PARAMETER G(ALFENI_T3,AL:FE:NI;0) 273.00 -41000+3*T
   +0.71*GHSERAL#+0.05*GHSERFE#+0.24*GHSERNI#; 6000.00  N
REF:33 !
$
$###########################################################################
$                   THERMODYNAMIC DATA:  ALFESI_T1 
$###########################################################################
$
 PHASE ALFESI_T1 % 2 0.625 0.375 > >> 1 !
    CONSTITUENT ALFESI_T1  : AL,SI : FE : !
PARAMETER G(ALFESI_T1,AL:FE;0) 273.00 -22698.4
   +0.625*GHSERAL#+0.375*GHSERFE#; 6000.00  N
REF:36 !
PARAMETER G(ALFESI_T1,SI:FE;0) 273.00 -14651.3
   +0.625*GHSERSI#+0.375*GHSERFE#; 6000.00  N
REF:36 !
$
$---------------------------Interaction parameters----------------------
$
PARAMETER L(ALFESI_T1,AL,SI:FE;0) 273.00 -45346.3+0.9465*T; 6000.00  N
REF:36 !
PARAMETER L(ALFESI_T1,AL,SI:FE;1) 273.00 +31401.9-16.83733*T; 6000.00  N
REF:36 !
$
$###########################################################################
$                   THERMODYNAMIC DATA:  ALFESI_T2 
$###########################################################################
$
 PHASE ALFESI_T2 % 4 0.5    0.2    0.1    0.2 > >> 1 !
    CONSTITUENT ALFESI_T2  : AL : FE : SI : AL,SI : !
