Repository: ahmedOmuharram/LAMINA

# Handler Test Suite

Comprehensive automated testing framework for CALPHAD phase diagram and battery/electrochemistry handlers.

## 🎯 Purpose

Validate handler functionality by testing their ability to answer specific materials science questions. Tests ensure:

- ✅ Handlers execute without errors
- ✅ Output is consistent and parseable
- ✅ Analysis matches expected physical behavior
- ✅ Plots are generated correctly

### Test Scripts (4 files, 108KB total)

- **`verify_test_setup.py`** - Pre-flight checks for dependencies and setup
- **`test_calphad_questions.py`** - 5 CALPHAD phase diagram tests
- **`test_battery_questions.py`** - 4 battery/electrochemistry tests

File: tdbs/mc_al_v2037_pycal.tdb (part 7 of 8)
$************************************************************************** 
PARAMETER L(G_AL12MG17,MG:MG:AL,MG;0) 273.00 +226200-29*T; 6000.00  N
REF:40 !
PARAMETER L(G_AL12MG17,MG:MG,ZN:MG;0) 273.00 -232000+116*T; 6000.00  N
REF:40 !
PARAMETER L(G_AL12MG17,MG:MG,ZN:ZN;0) 273.00 -232000+116*T; 6000.00  N
REF:40 !
PARAMETER L(G_AL12MG17,MG:ZN:AL,MG;0) 273.00 +226200-29*T; 6000.00  N
REF:40 !
PARAMETER L(G_AL12MG17,MG:MG,ZN:AL;0) 273.00 -232000+116*T; 6000.00  N
REF:40 !
$
$###########################################################################
$                   THERMODYNAMIC DATA:  LAVES_C15 
$###########################################################################
$
 PHASE LAVES_C15 % 2 2 1 >
Complex Laves-phase from COST. 
>> 1 !
    CONSTITUENT LAVES_C15  : AL,CU%,MG,SI,ZN% : AL,CU,MG,SI,ZN : !
PARAMETER G(LAVES_C15,AL:CU;0) 273.00 +15000+2*GHSERAL#+GHSERCU#; 6000.00  N 
REF:31 !
PARAMETER G(LAVES_C15,CU:AL;0) 273.00 +15000+2*GHSERCU#+GHSERAL#; 6000.00  N 
REF:31 !
PARAMETER G(LAVES_C15,ZN:ZN;0) 273.00 +15000.0+3.0*GHSERZN#; 6000.00  N 
REF:31 !
PARAMETER G(LAVES_C15,AL:AL;0) 273.00 +15000.0+3.0*GHSERAL#; 6000.00  N 
REF:31 !
PARAMETER G(LAVES_C15,CU:CU;0) 273.00 +15000.0+3.0*GHSERCU#; 6000.00  N 
REF:31 !
PARAMETER G(LAVES_C15,MG:MG;0) 273.00 +15000.0+3.0*GHSERMG#; 6000.00  N 
REF:31 !
PARAMETER G(LAVES_C15,SI:SI;0) 273.00 +15000.0+3.0*GHSERSI#; 6000.00  N 
REF:31 !
PARAMETER G(LAVES_C15,AL:MG;0) 273.00 +30000+4*T+2*GHSERAL#
 +GHSERMG#; 6000.00  N 
REF:31 !
PARAMETER G(LAVES_C15,MG:AL;0) 273.00 +104970.96-16.46448*T+2*GHSERMG#
 +GHSERAL#; 6000.00  N
REF:31 !
PARAMETER G(LAVES_C15,CU:MG;0) 273.00 -54690.99+364.73085*T
 -69.276417*T*LN(T)
   -0.519246E-03*T**2+143502*T**(-1)-5.65953E-6*T**3; 6000.00  N 
REF:31 !
PARAMETER G(LAVES_C15,MG:CU;0) 273.00 +104970.96-16.46448*T+2.0*GHSERMG#
 +GHSERCU#; 6000.00  N 
REF:31 !
PARAMETER G(LAVES_C15,CU:SI;0) 273.00 +15000+2*GHSERCU#+GHSERSI#; 6000.00  N 
REF:31 !
PARAMETER G(LAVES_C15,SI:CU;0) 273.00 +15000+2*GHSERSI#+GHSERCU#; 6000.00  N 
REF:31 !
PARAMETER G(LAVES_C15,CU:ZN;0) 273.00 +15000+2*GHSERCU#+GHSERZN#; 6000.00  N 
REF:31 !
PARAMETER G(LAVES_C15,ZN:CU;0) 273.00 +15000+2*GHSERZN#+GHSERCU#; 6000.00  N 
REF:31 !
PARAMETER G(LAVES_C15,MG:SI;0) 273.00 +104970.96-16.46448*T+2*GHSERMG#
 +GHSERSI#; 6000.00  N 
REF:31 !
PARAMETER G(LAVES_C15,SI:MG;0) 273.00 +41039+6.25*T+2*GHSERSI#
 +GHSERMG#; 6000.00  N 
REF:31 !
PARAMETER G(LAVES_C15,ZN:MG;0) 273.00 -25355.45+8.83886*T+2*GHSERZN#
 +GHSERMG#; 6000.00  N 
REF:31 !
PARAMETER G(LAVES_C15,MG:ZN;0) 273.00 +55355.45-8.83886*T+2*GHSERMG#
 +GHSERZN#; 6000.00  N 
REF:31 !
$
$---------------------------Interaction parameters----------------------
$
PARAMETER L(LAVES_C15,AL,CU:CU;0) 273.00 -105000-1.615*T; 6000.00  N 
REF:31 !
PARAMETER L(LAVES_C15,AL,CU:AL;0) 273.00 -105000-1.615*T; 6000.00  N 
REF:31 !
PARAMETER L(LAVES_C15,AL,MG:MG;0) 273.00 +15000; 6000.00  N 
REF:31 !
PARAMETER L(LAVES_C15,AL,MG:AL;0) 273.00 +15000; 6000.00  N 
REF:31 !
PARAMETER L(LAVES_C15,MG:AL,MG;0) 273.00 +8000; 6000.00  N 
REF:31 !
PARAMETER L(LAVES_C15,AL:AL,MG;0) 273.00 +8000; 6000.00  N 
REF:31 !
PARAMETER L(LAVES_C15,CU,MG:CU;0) 273.00 +13011.35; 6000.00  N 
REF:31 !
PARAMETER L(LAVES_C15,CU,MG:MG;0) 273.00 +13011.35; 6000.00  N 
REF:31 !
PARAMETER L(LAVES_C15,CU:CU,MG;0) 273.00 +6599.45; 6000.00  N 
REF:31 !
PARAMETER L(LAVES_C15,MG:CU,MG;0) 273.00 +6599.45; 6000.00  N 
REF:31 !
PARAMETER L(LAVES_C15,CU,SI:SI;0) 273.00 +15305+20.69*T; 6000.00  N 
REF:31 !
PARAMETER L(LAVES_C15,CU,SI:CU;0) 273.00 +15305+20.69*T; 6000.00  N 
REF:31 !
PARAMETER L(LAVES_C15,CU,ZN:ZN;1) 273.00 +25529.06; 6000.00  N 
REF:31 !
PARAMETER L(LAVES_C15,CU,ZN:CU;0) 273.00 -78824.62; 6000.00  N 
REF:31 !
PARAMETER L(LAVES_C15,CU,ZN:ZN;0) 273.00 -78824.62; 6000.00  N 
REF:31 !
PARAMETER L(LAVES_C15,CU,ZN:CU;1) 273.00 +25529.06; 6000.00  N 
REF:31 !
PARAMETER L(LAVES_C15,SI,MG:SI;0) 273.00 +15000; 6000.00  N 
REF:31 !
PARAMETER L(LAVES_C15,SI:SI,MG;0) 273.00 +8000; 6000.00  N 
REF:31 !
PARAMETER L(LAVES_C15,MG:MG,SI;0) 273.00 +8000; 6000.00  N 
REF:31 !
PARAMETER L(LAVES_C15,MG,SI:MG;0) 273.00 +15000; 6000.00  N 
REF:31 !
PARAMETER L(LAVES_C15,MG,ZN:MG;0) 273.00 +35000.00; 6000.00  N 
REF:31 !
PARAMETER L(LAVES_C15,MG,ZN:ZN;0) 273.00 +35000.00; 6000.00  N 
REF:31 !
PARAMETER L(LAVES_C15,MG:MG,ZN;0) 273.00 +8000.00; 6000.00  N 
REF:31 !
PARAMETER L(LAVES_C15,ZN:MG,ZN;0) 273.00 +8000.00; 6000.00  N 
REF:31 !
PARAMETER L(LAVES_C15,CU,MG:AL;0) 273.00 +13011.35; 6000.00  N 
REF:31 !
PARAMETER L(LAVES_C15,AL:CU,MG;0) 273.00 +6599.45; 6000.00  N 
REF:31 !
PARAMETER L(LAVES_C15,AL,MG:CU;0) 273.00 +15000; 6000.00  N 
REF:31 !
PARAMETER L(LAVES_C15,CU:AL,MG;0) 273.00 +8000; 6000.00  N 
REF:31 !
PARAMETER L(LAVES_C15,AL,CU:MG;0) 273.00 -180000-1.615*T; 6000.00  N  
REF:31 !
PARAMETER L(LAVES_C15,MG,SI:CU;0) 273.00 +15000; 6000.00  N 
REF:31 !
PARAMETER L(LAVES_C15,SI:CU,MG;0) 273.00 +6599.45; 6000.00  N 
REF:31 !
PARAMETER L(LAVES_C15,CU,SI:MG;0) 273.00 -193131+20.69*T; 6000.00  N 
REF:31 !
PARAMETER L(LAVES_C15,CU:MG,SI;0) 273.00 +8000; 6000.00  N 
REF:31 !
PARAMETER L(LAVES_C15,CU,MG:SI;0) 273.00 +13011.35; 6000.00  N 
REF:31 !
PARAMETER L(LAVES_C15,CU,MG:ZN;0) 273.00 +13011.35; 6000.00  N 
REF:31 !
PARAMETER L(LAVES_C15,ZN:CU,MG;0) 273.00 +6599.45; 6000.00  N 
REF:31 !
PARAMETER L(LAVES_C15,MG,ZN:CU;0) 273.00 +35000.00; 6000.00  N 
REF:31 !
PARAMETER L(LAVES_C15,CU:MG,ZN;0) 273.00 +8000.00; 6000.00  N 
REF:31 !
PARAMETER L(LAVES_C15,CU,ZN:MG;0) 273.00 -78824.62; 6000.00  N 
REF:31 !
PARAMETER L(LAVES_C15,CU,ZN:MG;1) 273.00 +25529.06; 6000.00  N 
REF:31 !
PARAMETER L(LAVES_C15,CU,ZN:MG;2) 273.00 +1e-8; 6000.00  N 
REF:31 !
PARAMETER L(LAVES_C15,CU:CU,ZN;0) 273.00 +1E-4; 6000.00  N   
REF:31 !
PARAMETER L(LAVES_C15,MG:CU,ZN;0) 273.00 +1E-4; 6000.00  N   
REF:31 !
PARAMETER L(LAVES_C15,ZN:CU,ZN;0) 273.00 +1E-4; 6000.00  N   
REF:31 !
$
$###########################################################################
$                   THERMODYNAMIC DATA:  LAVES_C36 
$###########################################################################
$
 PHASE LAVES_C36 %  2 2 1 >
Complex Laves-phase from COST. 
>> 1 !
    CONSTITUENT LAVES_C36  : AL,CU%,MG,ZN : AL,CU,MG%,ZN : !
PARAMETER G(LAVES_C36,AL:CU;0) 273.00 +15000+2*GHSERAL#+GHSERCU#; 6000.00  N
REF:31 !
PARAMETER G(LAVES_C36,CU:AL;0) 273.00 +15000+2*GHSERCU#+GHSERAL#; 6000.00  N
REF:31 !
PARAMETER G(LAVES_C36,AL:AL;0) 273.00 +15000+3*GHSERAL#; 6000.00  N
REF:31 !
PARAMETER G(LAVES_C36,CU:CU;0) 273.00 +15000+3*GHSERCU#; 6000.00  N
REF:31 !
PARAMETER G(LAVES_C36,MG:MG;0) 273.00 +15000+3*GHSERMG#; 6000.00  N
REF:31 !
PARAMETER G(LAVES_C36,ZN:ZN;0) 273.00 +15000+3*GHSERZN#; 6000.00  N
REF:31 !
PARAMETER G(LAVES_C36,AL:MG;0) 273.00 +21734+11.02*T
                   +2*GHSERAL#+GHSERMG#; 6000.00  N
REF:31 !
PARAMETER G(LAVES_C36,MG:AL;0) 273.00 +84970.96-16.46448*T
                   +2*GHSERMG#+GHSERAL#; 6000.00  N
REF:31 !
PARAMETER G(LAVES_C36,CU:MG;0) 273.00 -34690.99+364.73085*T
 -69.276417*T*LN(T)
 -5.19246E-04*T**2+143502*T**(-1)-5.65953E-06*T**3; 6000.00  N
REF:31 !
PARAMETER G(LAVES_C36,MG:CU;0) 273.00 +84970.96-16.46448*T+2*GHSERMG#
 +GHSERCU#; 6000.0  N
REF:31 !
PARAMETER G(LAVES_C36,CU:ZN;0) 273.00 +15000+2*GHSERCU#+GHSERZN#; 6000.00  N
REF:31 !
PARAMETER G(LAVES_C36,ZN:CU;0) 273.00 +15000+2*GHSERZN#+GHSERCU#; 6000.00  N
REF:31 !
PARAMETER G(LAVES_C36,ZN:MG;0) 273.00 -33355.45+8.83886*T+2*GHSERZN#
 +GHSERMG#; 6000.00  N
REF:31 !
PARAMETER G(LAVES_C36,MG:ZN;0) 273.00 +63355.45-8.83886*T+2*GHSERMG#
 +GHSERZN#; 6000.00  N
REF:31 !
$
$---------------------------Interaction parameters----------------------
$
PARAMETER L(LAVES_C36,AL,CU:CU;0) 273.00 -126169+14.61*T; 6000.00  N
REF:31 !
PARAMETER L(LAVES_C36,AL,CU:AL;0) 273.00 -126169+14.61*T; 6000.00  N
REF:31 !
PARAMETER L(LAVES_C36,AL,MG:MG;0) 273.00 +15000; 6000.00  N
REF:31 !
PARAMETER L(LAVES_C36,AL,MG:AL;0) 273.00 +15000; 6000.00  N
REF:31 !
PARAMETER L(LAVES_C36,MG:AL,MG;0) 273.00 +8000; 6000.00  N
REF:31 !
PARAMETER L(LAVES_C36,AL:AL,MG;0) 273.00 +8000; 6000.00  N
REF:31 !
PARAMETER L(LAVES_C36,CU:CU,MG;0) 273.00 +6599.45; 6000.00  N
REF:31 !
PARAMETER L(LAVES_C36,MG:CU,MG;0) 273.00 +6599.45; 6000.00  N
REF:31 !
PARAMETER L(LAVES_C36,CU,MG:CU;0) 273.00 +13011.35; 6000.00  N
REF:31 !
PARAMETER L(LAVES_C36,CU,MG:MG;0) 273.00 +13011.35; 6000.00  N
REF:31 !
PARAMETER L(LAVES_C36,CU,ZN:CU;0) 273.00 -90226.26; 6000.00  N
REF:31 !
PARAMETER L(LAVES_C36,CU,ZN:ZN;0) 273.00 -90226.26; 6000.00  N
REF:31 !
PARAMETER L(LAVES_C36,MG,ZN:MG;0) 273.00 +35000; 6000.00  N
REF:31 !
PARAMETER L(LAVES_C36,MG,ZN:ZN;0) 273.00 +35000; 6000.00  N
REF:31 !
PARAMETER L(LAVES_C36,MG:MG,ZN;0) 273.00 +8000; 6000.00  N
REF:31 !
PARAMETER L(LAVES_C36,ZN:MG,ZN;0) 273.00 +8000; 6000.00  N
REF:31 !
PARAMETER L(LAVES_C36,CU,MG:AL;0) 273.00 +13011.35; 6000.00  N
REF:31 !
PARAMETER L(LAVES_C36,AL:CU,MG;0) 273.00 +6599.45; 6000.00  N
REF:31 !
PARAMETER L(LAVES_C36,AL,MG:CU;0) 273.00 +15000; 6000.00  N
REF:31 !
PARAMETER L(LAVES_C36,CU:AL,MG;0) 273.00 +8000; 6000.00  N 
REF:31 !
PARAMETER L(LAVES_C36,AL,CU:MG;0) 273.00 -227442+14.61*T; 6000.00  N
REF:31 !
PARAMETER L(LAVES_C36,MG,ZN:CU;0) 273.00 +35000; 6000.00  N
REF:31 !
PARAMETER L(LAVES_C36,CU:MG,ZN;0) 273.00 +8000; 6000.00  N
REF:31 !
PARAMETER L(LAVES_C36,ZN:CU,MG;0) 273.00 +6599.45; 6000.00  N
REF:31 !
PARAMETER L(LAVES_C36,CU,MG:ZN;0) 273.00 +13011.35; 6000.00  N
REF:31 !
PARAMETER L(LAVES_C36,CU,ZN:MG;0) 273.00 -90226.26; 6000.00  N
REF:31 !
PARAMETER L(LAVES_C36,CU:CU,ZN;0) 273.00 +1E-4; 6000.00  N  
REF:31 !
PARAMETER L(LAVES_C36,MG:CU,ZN;0) 273.00 +1E-4; 6000.00  N  
REF:31 !
PARAMETER L(LAVES_C36,ZN:CU,ZN;0) 273.00 +1E-4; 6000.00  N  
REF:31 !
$
$###########################################################################
$                   THERMODYNAMIC DATA:  LC15_CU2MG
$###########################################################################
$
 PHASE LC15_CU2MG % 2 0.6667 0.3333 > 
Cu2Mg Laves-phase. 
>> 1 !
    CONSTITUENT LC15_CU2MG  : CU%,NI,ZN : MG : !
PARAMETER G(LC15_CU2MG,CU:MG;0) 273.00 +0.3333*GHSERMG#+0.6667*GHSERCU#
 +GCU2MG#; 6000.00  N
REF:44 !
PARAMETER G(LC15_CU2MG,NI:MG;0) 273.00 +0.3333*GHSERMG#+0.6667*GHSERNI#
 +GNI2MG#+5000; 6000.00  N
REF:43 !
PARAMETER G(LC15_CU2MG,ZN:MG;0) 273.00 +0.3333*GHSERMG#+0.6667*GHSERZN#
 +GZN2MG#+5000; 6000.00  N
REF:43 !
$
$---------------------------Interaction parameters----------------------
$
PARAMETER L(LC15_CU2MG,CU,NI:MG;0) 273.00 -3500+5*T; 6000.00  N
REF:43 !
PARAMETER L(LC15_CU2MG,CU,NI:MG;1) 273.00 +2000; 6000.00  N
REF:43 !
PARAMETER L(LC15_CU2MG,CU,NI:MG;2) 273.00 +1e-8; 6000.00  N
REF:43 !
PARAMETER L(LC15_CU2MG,CU,ZN:MG;0) 273.00 -29000; 6000.00  N
REF:43 !
PARAMETER L(LC15_CU2MG,CU,ZN:MG;1) 273.00 +13000; 6000.00  N
REF:43 !
PARAMETER L(LC15_CU2MG,CU,ZN:MG;2) 273.00 -2500; 6000.00  N
REF:43 !
PARAMETER L(LC15_CU2MG,NI,ZN:MG;0) 273.00 -79500+30*T; 6000.00  N
REF:43 !
$
$###########################################################################
$                   THERMODYNAMIC DATA:  LC16_CUMG2
$###########################################################################
$
 PHASE LC16_CUMG2 % 2 0.3333 0.6667 > 
Mg2Cu Laves-phase. 
>> 1 !
    CONSTITUENT LC16_CUMG2  : CU%,NI : MG : !
PARAMETER G(LC16_CUMG2,CU:MG;0) 273.00 +0.3333*GHSERCU#+0.6667*GHSERMG#
 +GCUMG2#; 6000.00  N
REF:43 !
PARAMETER G(LC16_CUMG2,NI:MG;0) 273.00 +0.3333*GHSERNI#+0.6667*GHSERMG#
 +GNIMG2#+2000; 6000.00  N
REF:43 !
$
$###########################################################################
$                   THERMODYNAMIC DATA:  LC16_NIMG2
$###########################################################################
$
 PHASE LC16_NIMG2 % 2 0.3333 0.6667 > 
Mg2Ni Laves-phase. 
>> 1 !
    CONSTITUENT LC16_NIMG2  : CU,NI% : MG : !
PARAMETER G(LC16_NIMG2,CU:MG;0) 273.00 +0.3333*GHSERCU#+0.6667*GHSERMG#
 +GCUMG2#+1000; 6000.00  N
REF:43 !
PARAMETER G(LC16_NIMG2,NI:MG;0) 273.00 +0.3333*GHSERNI#+0.6667*GHSERMG#
 +GNIMG2#; 6000.00  N
REF:43 !
$
$---------------------------Interaction parameters----------------------
$
PARAMETER L(LC16_NIMG2,CU,NI:MG;0) 273.00 -2400; 6000.00  N
REF:43 !
PARAMETER L(LC16_NIMG2,CU,NI:MG;1) 273.00 -2600; 6000.00  N
REF:43 !
PARAMETER L(LC16_NIMG2,CU,NI:MG;2) 273.00 +1e-8; 6000.00  N
REF:43 !
$
$###########################################################################
$                   THERMODYNAMIC DATA:  LC36_NI2MG
$###########################################################################
$
 PHASE LC36_NI2MG % 2 0.6667 0.3333 > 
Ni2Mg Laves-phase. 
>> 1 !
    CONSTITUENT LC36_NI2MG  : CU,NI%,ZN : MG : !
PARAMETER G(LC36_NI2MG,NI:MG;0) 273.00 +0.3333*GHSERMG#+0.6667*GHSERNI#
 +GNI2MG#; 6000.00  N
REF:46 !
PARAMETER G(LC36_NI2MG,CU:MG;0) 273.00 +0.3333*GHSERMG#+0.6667*GHSERCU#
 +GCU2MG#+5000; 6000.00  N
REF:43 !
PARAMETER G(LC36_NI2MG,ZN:MG;0) 273.00 +0.3333*GHSERMG#+0.6667*GHSERZN#
 +GZN2MG#+1000; 6000.00  N
REF:43 !
$
$---------------------------Interaction parameters----------------------
$
PARAMETER L(LC36_NI2MG,CU,NI:MG;0) 273.00 -18000-10*T; 6000.00  N
REF:43 !
PARAMETER L(LC36_NI2MG,CU,NI:MG;1) 273.00 +2000; 6000.00  N
REF:43 !
PARAMETER L(LC36_NI2MG,CU,NI:MG;2) 273.00 +1e-8; 6000.00  N
REF:43 !
PARAMETER L(LC36_NI2MG,CU,ZN:MG;0) 273.00 -26600-2*T; 6000.00  N
REF:43 !
PARAMETER L(LC36_NI2MG,NI,ZN:MG;0) 273.00 -46000+20*T; 6000.00  N
REF:43 !
$
$###########################################################################
$                   THERMODYNAMIC DATA:  MGALZN_PHI 
$###########################################################################
$
 PHASE MGALZN_PHI  %  2  6  5 > >> 1 !
    CONSTITUENT MGALZN_PHI  : MG : AL,ZN : !
PARAMETER G(MGALZN_PHI,MG:AL;0) 273.00 -15400-16.5*T+5*GHSERAL#
 +6*GHSERMG#; 6000.00  N
REF:31 !
PARAMETER G(MGALZN_PHI,MG:ZN;0) 273.00 -79530+20.9*T+6*GHSERMG#
 +5*GHSERZN#; 6000.00  N
REF:31 !
PARAMETER L(MGALZN_PHI,MG:AL,ZN;0) 273.00 -23100+11.0*T; 6000.00  N
REF:31 !
$
$###########################################################################
$                   THERMODYNAMIC DATA:  MGZN 
$###########################################################################
$
 PHASE MGZN % 2 12 13 > >> 1 !
    CONSTITUENT MGZN  : MG : AL,CU,ZN% : !
PARAMETER G(MGZN,MG:AL;0) 273.00 -10000+2.5*T+12*GHSERMG#
 +13*GHSERAL#; 6000.00  N
REF:31 !
PARAMETER G(MGZN,MG:CU;0) 273.00 +12*GHSERMG#+13*GHSERCU#; 6000.00  N
REF:31 !
PARAMETER G(MGZN,MG:ZN;0) 273.00 -236980.84+59.24524*T+12*GHSERMG#
 +13*GHSERZN#; 6000.00  N
REF:31 !
$
$---------------------------Interaction parameters----------------------
$
PARAMETER L(MGZN,MG:CU,ZN;0) 273.00 -575000; 6000.00 N 
REF:31 !
$
$###########################################################################
$                   THERMODYNAMIC DATA:  MG2ZN3 
$###########################################################################
$
 PHASE MG2ZN3 % 2 2 3 > >> 1 !
    CONSTITUENT MG2ZN3  : MG : AL,CU,ZN% : !
PARAMETER G(MG2ZN3,MG:AL;0) 273.00 +1000-0.2*T+2*GHSERMG#
 +3*GHSERAL#; 6000.00  N
REF:31 !
PARAMETER G(MG2ZN3,MG:CU;0) 273.00 +2*GHSERMG#+3*GHSERCU#; 6000.00  N
REF:31 !
PARAMETER G(MG2ZN3,MG:ZN;0) 273.00 -54406.20+13.60156*T+2*GHSERMG#
 +3*GHSERZN#; 6000.00  N
REF:31 !
$
$---------------------------Interaction parameters----------------------
$
PARAMETER L(MG2ZN3,MG:CU,ZN;0) 273.00 -100000; 6000.00  N
REF:31 !
$
$###########################################################################
$                   THERMODYNAMIC DATA:  MG2ZN11
$###########################################################################
$
 PHASE MG2ZN11 % 2 2 11 > >> 1 !
    CONSTITUENT MG2ZN11  : MG : AL,CU,ZN% : !
PARAMETER G(MG2ZN11,MG:AL;0) 273.00 +130000-26*T+2*GHSERMG#
 +11*GHSERAL#; 6000.00  N
REF:40 !
PARAMETER G(MG2ZN11,MG:CU;0) 273.00 +2*GHSERMG#+11*GHSERCU#; 6000.00  N
REF:31 !
PARAMETER G(MG2ZN11,MG:ZN;0) 273.00 -73818.32+18.45457*T
   +2*GHSERMG#+11*GHSERZN#;  6000.00  N
REF:40 !
PARAMETER L(MG2ZN11,MG:CU,ZN;0) 273.00 -351000; 6000.00  N
REF:31 !
$
$###########################################################################
$                   THERMODYNAMIC DATA:  MG7ZN3
$###########################################################################
$
 PHASE MG7ZN3 % 2 51 20 > >> 1 !
    CONSTITUENT MG7ZN3  : MG : ZN : !
PARAMETER G(MG7ZN3,MG:ZN;0) 273.00 -335741.54+35.5*T+51*GHSERMG#
 +20*GHSERZN#; 6000.00  N
REF:31 !
$
$###########################################################################
$                   THERMODYNAMIC DATA:  MNSI
$###########################################################################
$
 PHASE MNSI % 2 1 1 > >> 1 !
    CONSTITUENT MNSI  : MN : SI : !
PARAMETER  G(MNSI,MN:SI;0)  273.00 -78135.144+308.2488*T-52.42121*T*LN(T)
   -6.903355E-03*T**2+8.764429E+05*T**(-1); 6000.00  N
REF:31 !
$
$###########################################################################
$                   THERMODYNAMIC DATA:  MN3SI
$###########################################################################
$
 PHASE MN3SI % 2 3 1 > >> 1 !
    CONSTITUENT MN3SI  : MN : SI : !
PARAMETER G(MN3SI,MN:SI;0)  273.00 -124189.87+782.4373*T-131.682*T*LN(T)
   -7.770061E-03*T**2+1.6572E+06*T**(-1); 950.00  Y
   -1.197406E+05+777.7538*T-131.6820*T*LN(T)
   -7.770061E-03*T**2+1.6572E+06*T**(-1); 6000.00  N
REF:31 !
$
$###########################################################################
$                   THERMODYNAMIC DATA:  MN6SI
$###########################################################################
$
 PHASE MN6SI % 2  17 3 > >> 1 !
    CONSTITUENT MN6SI  : MN : SI : !
PARAMETER G(MN6SI,MN:SI;0) 273.00 -250180.6+84.8444*T-2.850984E-02*T**2
 -12.07755*T*LN(T)
 +7514.0*T**(-1)+17*GHSERMN#+3*GHSERSI#; 1519.00  Y
 -282008.6-32.58304*T+13*T*LN(T)
 -5.879165E-02*T**2+39.28228E+30*T**(-9)+17*GHSERMN#
 +3*GHSERSI#; 6000.00  N
REF:31_pov15 !
$
$###########################################################################
$                   THERMODYNAMIC DATA:  MN9SI2
$###########################################################################
$
 PHASE MN9SI2 % 2 33 7 > >> 1 !
    CONSTITUENT MN9SI2  : MN : SI : !
PARAMETER G(MN9SI2,MN:SI;0) 273.00 -578208.4+381.294*T-56.86988*T*LN(T)
   -50.0355E-3*T**2+1.4586E+06*T**(-1)+33*GHSERMN#+7*GHSERSI#; 1519.00  Y
   -6.39992E+05+153.3464*T-9.915*T*LN(T)
   -0.1*T**2+76.25384E+30*T**(-9)+33*GHSERMN#+7*GHSERSI#; 6000.00  N
REF:31_pov15 !
$
$###########################################################################
$                   THERMODYNAMIC DATA:  A_MNTI
$###########################################################################
$
 PHASE A_MNTI % 2 1 1 > >> 1 !
    CONSTITUENT A_MNTI  : MN : TI : !
PARAMETER G(A_MNTI,MN:TI;0) 273.00 -11478-4*T+GHSERMN#+GHSERTI#; 6000.00  N
REF:31 !
$
$###########################################################################
$                   THERMODYNAMIC DATA:  B_MNTI
$###########################################################################
$
 PHASE B_MNTI % 2 0.515 0.485 > >> 1 !
    CONSTITUENT B_MNTI  : MN : TI : !
PARAMETER G(B_MNTI,MN:TI;0) 273.00 -5540-2.29*T+0.515*GHSERMN#
   +0.485*GHSERTI#; 6000.00  N
REF:31 !
$
$###########################################################################
$                   THERMODYNAMIC DATA:  MN3TI
$###########################################################################
$
 PHASE MN3TI % 2 3 1 > >> 1 !
    CONSTITUENT MN3TI  : MN : TI : !
PARAMETER G(MN3TI,MN:TI;0) 273.00 -18552-9.12*T+3*GHSERMN#
   +GHSERTI#; 6000.00  N
REF:31 !
$
$###########################################################################
$                   THERMODYNAMIC DATA:  MN4TI
$###########################################################################
$
 PHASE MN4TI % 2 0.815 0.185 > >> 1 !
    CONSTITUENT MN4TI  : MN : TI : !
PARAMETER G(MN4TI,MN:TI;0) 273.00 -2445-2.9*T+0.815*GHSERMN#
   +0.185*GHSERTI#; 6000.00  N
REF:31 !
$
$###########################################################################
$                   THERMODYNAMIC DATA:  MN2ZR
$###########################################################################
$
 PHASE MN2ZR % 2 2 1 > >> 1 !
    CONSTITUENT MN2ZR  : MN,ZR : MN,ZR : !
PARAMETER G(MN2ZR,MN:MN;0) 273.00 -21345.840+390.17700*T-70.374600*T*LN(T)
   -0.22043040E-01*T**2+209481.30*T**(-1); 1519.00  Y
   -83200.230+936.79440*T-144.0*T*LN(T)+0.49705410E+31*T**(-9); 6000.00  N  
REF:31 !
PARAMETER G(MN2ZR,ZR:MN;0) 273.00 -8770.8146+381.35710*T-71.781800*T*LN(T)
   -0.16103500E-01*T**2+139769.10*T**(-1); 1519.00  Y
   -29388.945+563.56289*T-96.323600*T*LN(T)
   -0.87558200E-02*T**2+69942.000*T**(-1)+0.16568470E+31*T**(-9); 6000.00  N  
REF:31 !
PARAMETER G(MN2ZR,MN:ZR;0) 273.00 -79282.375+386.94271*T-71.078200*T*LN(T)
   -0.19073270E-01*T**2+174625.20*T**(-1); 1900.00  Y
   -119446.65+750.75589*T-120.16180*T*LN(T)-0.43779100E-02*T**2
   +34971.000*T**(-1)+0.33136940E+31*T**(-9); 6000.00  N  
REF:31 !
PARAMETER G(MN2ZR,ZR:ZR;0) 273.00 -8482.7850+376.94715*T-72.485400*T*LN(T)
   -0.13133730E-01*T**2+104913.00*T**(-1); 2128.00  Y
   -63257.763+788.17255*T-126.43200*T*LN(T)
   -0.40286850E+32*T**(-9); 6000.00  N
REF:31 !
$
$---------------------------Interaction parameters----------------------
$
PARAMETER L(MN2ZR,MN,ZR:MN;0) 273.00 +18442.560+14.090471*T; 6000.00  N
REF:31 !
PARAMETER L(MN2ZR,MN:MN,ZR;0) 273.00 +1066.4675+10.504933*T; 6000.00  N
REF:31 !
PARAMETER L(MN2ZR,ZR:MN,ZR;0) 273.00 +18442.560+14.090471*T; 6000.00  N
REF:31 !
PARAMETER L(MN2ZR,MN,ZR:ZR;0) 273.00 +1066.4675+10.504933*T; 6000.00  N
REF:31 !
$
$###########################################################################
$                   THERMODYNAMIC DATA:  Q_ALCUMG  
$###########################################################################
$
 PHASE Q_ALCUMG  % 3 7 3 6 > 
Ternary Al-Cu-Mg compound of Q-Phase, not observed as precipitate. 
>> 1 !
    CONSTITUENT Q_ALCUMG  : AL : CU : MG :  !
PARAMETER G(Q_ALCUMG,AL:CU:MG;0)  273.00 -221500+18.46*T
   +7*GHSERAL#+3*GHSERCU#+6*GHSERMG#; 6000.00  N
REF:31 !
$
$###########################################################################
$                   THERMODYNAMIC DATA:   SIGMA
$###########################################################################
$
 PHASE SIGMA %  3 8   4   18 > >> 1 !
     CONSTITUENT SIGMA  : FE%,MN,NI:CR,TI:CR,FE,MN,NI,SI : !
PARAMETER G(SIGMA,FE:CR:CR;0) 273.00 +8*GFEFCC#+22*GHSERCR#
 +92300-95.96*T; 6000.00  N
REF:20 !
PARAMETER G(SIGMA,FE:CR:FE;0) 273.00 +117300-95.96*T+8*GFEFCC#
   +4*GHSERCR#+18*GHSERFE#; 6000.00  N
REF:20 !
PARAMETER G(SIGMA,FE:CR:NI;0) 273.00 +8*GFEFCC#+4*GHSERCR#
   +18*GHSERNI#; 6000.00  N
REF:5 !
PARAMETER G(SIGMA,FE:CR:SI;0) 273.00 +8*GFEFCC#+4*GHSERCR#
   +18*GSIBCC#-1100000+275*T; 6000.00  N
REF:15 !
PARAMETER G(SIGMA,MN:CR:CR;0) 273.00 +65859.5+8*GMNFCC#
 +22*GHSERCR#; 6000.00  N
REF:20 !
PARAMETER G(SIGMA,MN:CR:FE;0) 273.00 +8*GMNFCC#+4*GHSERCR#+18*GHSERFE#
   -95576-45.1955*T; 6000.00  N
REF:20 !
PARAMETER G(SIGMA,MN:CR:MN;0) 273.00 -172946+69.0245*T+8*GMNFCC#
   +4*GHSERCR#+18*GMNBCC#; 6000.00  N
REF:20 !
PARAMETER G(SIGMA,NI:CR:CR;0) 273.00 +8*GHSERNI#+22*GHSERCR#
 +180000-170*T; 6000.00  N
REF:5 !
PARAMETER G(SIGMA,NI:CR:FE;0) 273.00 +8*GHSERNI#+4*GHSERCR#
 +18*GHSERFE#; 6000.00  N
REF:5 !
PARAMETER G(SIGMA,NI:CR:NI;0) 273.00 +8*GHSERNI#+4*GHSERCR#
 +18*GNIBCC#+175400; 6000.00  N
REF:5 !
$
$---------------------------Interaction parameters----------------------
$
PARAMETER L(SIGMA,FE:CR:CR,MN;0) 273.00 -1095771+862.0312*T; 6000.00  N
REF:20 !
PARAMETER L(SIGMA,FE:CR:CR,SI;0) 273.00 -2115000+155*T; 6000.00  N
REF:15 !
PARAMETER L(SIGMA,FE:CR:FE,SI;0) 273.00 -2015000+155*T; 6000.00  N
REF:15 !
PARAMETER L(SIGMA,MN:CR:CR,MN;0) 273.00 -1095771+862.0312*T; 6000.00  N
REF:20 !
$
$###########################################################################
$                   THERMODYNAMIC DATA:   H_SIGMA
$###########################################################################
$
 PHASE H_SIGMA %  3 8   4   18 > >> 1 !
    CONSTITUENT H_SIGMA  : MN : CR : CR,MN : !
PARAMETER G(H_SIGMA,MN:CR:CR;0) 273.00 -192369+152.4742*T+8*GMNFCC#
 +22*GHSERCR#; 6000.00  N
REF:31 !
PARAMETER G(H_SIGMA,MN:CR:MN;0) 273.00 +18*GMNBCC#-74263-10.7082*T
 +8*GMNFCC#+4*GHSERCR#; 6000.00  N
REF:31 !
$
$---------------------------Interaction parameters----------------------
$
PARAMETER L(H_SIGMA,MN:CR:CR,MN;0) 273.00 +90000; 6000.00  N
REF:31 !
$
$######################################################################
$                   THERMODYNAMIC DATA:  SI-TI intermetallics
$######################################################################

$ obsolet descriptions from Hu et al. 2017 are de-commented
$ (enthalpies of formation have worse agreement with exp. 
$ than by Seifert et al. 1996) 

$ SI2TI 
 PHASE SI2TI  %  2 2   1 > oF24 Fddd TiSi2 >> 2 !
 CONSTITUENT SI2TI  :AL,SI : TI :  !
$ PARAMETER G(SI2TI,SI:TI;0)  273.00 -156558.39+GHSERTI#
$  +2*GHSERSI#; 6000 N  !
$PARAMETER G(SI2TI,SI:TI;0)  273.00  -135000-6.48*T+2*GHSERSI#
$+1*GHSERTI#; 6000 N  
$REF:pov24 !  
PARAMETER G(SI2TI,SI:TI;0)  273.00  -150000+2*T+2*GHSERSI#
+1*GHSERTI#; 6000 N  
REF:pov24 !  
PARAMETER G(SI2TI,AL:TI;0)  273.00 -110000+35*T
 +2*GHSERAL#+GHSERTI#; 6000.00  N
REF:pov24 ! 
PARAMETER G(SI2TI,AL,SI:TI;0)  273.00 -32500+30*T; 6000.00  N
REF:pov24 ! 
PARAMETER G(SI2TI,AL,SI:TI;1)  273.00 +32500-30*T; 6000.00  N
REF:pov24 !

$ SI3TI5  
  PHASE SI3TI5  %  2 3   5 > hP16 P63_mcm Mn5Si3 >> 1 !
  CONSTITUENT SI3TI5  :SI : TI :  !
$PARAMETER G(SI3TI5,SI:TI;0)      298.15 -545691+13*T+3*GHSERSI#
$ +5*GHSERTI#; 6000 N  !
PARAMETER G(SI3TI5,SI:TI;0) 298.15 -545691+14*T+3*GHSERSI# +5*GHSERTI#; 6000.00 N !

$ SI4TI5 
 PHASE SI4TI5  %  2 0.444444   0.555556 > tP36 P41212 Si4Zr5 >> 1 !
CONSTITUENT SI4TI5  :SI : TI :  !
$PARAMETER G(SI4TI5,SI:TI;0) 273.00 -69100+1.8*T+0.444444*GHSERSI#
$ +0.555556*GHSERTI#; 6000 N  !
PARAMETER G(SI4TI5,SI:TI;0) 273.00 -69100+1.8*T+0.444444*GHSERSI# +0.555556*GHSERTI#; 6000.00 N !
$PARAMETER G(SI4TI5,SI:TI;0) 273.00 -711000+22.37355*T+4*GHSERSI#
$+5*GHSERTI#; 6000 N  
$REF:91 !

$ SITI  
 PHASE SITI  %  2 1   1 > oP8 Pnma FeB >> 1 !
 CONSTITUENT SITI  :SI : TI :  !
$ PARAMETER G(SITI,SI:TI;0) 273.00 -126631.4+1.2*T+GHSERSI#
$  +GHSERTI#; 6000 N  !
$PARAMETER G(SITI,SI:TI;0) 273.00 -155061.7+7.6345*T+1*GHSERSI#
$+1*GHSERTI#; 6000 N  
$REF:91 !  
PARAMETER G(SITI,SI:TI;0) 273.00 -135000+5.5*T+GHSERSI#
  +GHSERTI#; 6000 N !

$ SITI3  
 PHASE SITI3  %  2 1   3 > tP30 P42_n PTi3 >> 1 !
 CONSTITUENT SITI3  :SI : TI :  !
$PARAMETER G(SITI3,SI:TI;0) 273.00 -191570+9.70856*T+GHSERSI#
$ +3*GHSERTI#; 6000 N  !
PARAMETER G(SITI3,SI:TI;0) 273.00 -191570+11.75*T+GHSERSI#
  +3*GHSERTI#; 6000 N !
$
$###########################################################################
$                   THERMODYNAMIC DATA:  A_SIZR
$###########################################################################
$
 PHASE A_SIZR % 2 0.5 0.5 > >> 1 !
   CONSTITUENT A_SIZR  : AL,SI% : ZR : !
PARAMETER G(A_SIZR,AL:ZR;0) 273.00 +0.5*GHSERAL#+0.5*GHSERZR#
 -40000+10*T; 6000.00  N
REF:83 !
PARAMETER G(A_SIZR,SI:ZR;0) 273.00 -97155+131.41745*T-22.593155*T*LN(T)
   -0.0021969325*T**2+2.748495E-11*T**3+74258.75*T**(-1); 6000.00  N
REF:83 !
$
$---------------------------Interaction parameters----------------------
$
PARAMETER L(A_SIZR,AL,SI:ZR;0) 273.00 -80000+55*T; 6000.00  N
REF:83 !
PARAMETER L(A_SIZR,AL,SI:ZR;1) 273.00 +13000-10*T; 6000.00  N
REF:83 !
PARAMETER L(A_SIZR,AL,SI:ZR;2) 273.00 +1e-8; 6000.00  N
REF:83 !
$
$###########################################################################
$                   THERMODYNAMIC DATA:  B_SIZR
$###########################################################################
$
 PHASE B_SIZR % 2 1 1 > >> 1 !
    CONSTITUENT B_SIZR  : SI : ZR : !
PARAMETER G(B_SIZR,SI:ZR;0) 273.00 -181200+255.26*T-45.18631*T*LN(T)
   -0.004393865*T**2+5.49699E-11*T**3+148517.5*T**(-1); 6000.00  N
REF:83 !
$
$###########################################################################
$                   THERMODYNAMIC DATA:  SIZR2
$###########################################################################
$
 PHASE SIZR2 % 2 0.333 0.667 > >> 1 !
    CONSTITUENT SIZR2  : AL,SI% : ZR : !
PARAMETER G(SIZR2,AL:ZR;0) 273.00 +0.333*GHSERAL#+0.667*GHSERZR#
 -30350+3*T; 6000.00  N
REF:pov13 !
PARAMETER G(SIZR2,SI:ZR;0) 273.00 -95623.3+140.9767*T-24.14415*T*LN(T)
   -0.00182059*T**2-1.34808777E-09*T**3+102243.483*T**(-1); 6000.00  N
REF:83 !
$
$---------------------------Interaction parameters----------------------
$
PARAMETER L(SIZR2,AL,SI:ZR;0) 273.00 -10000+5*T; 6000.00  N
REF:83 !
PARAMETER L(SIZR2,AL,SI:ZR;1) 273.00 +5000; 6000.00  N
REF:83 !
PARAMETER L(SIZR2,AL,SI:ZR;2) 273.00 +1e-8; 6000.00  N
REF:83 !
$
$###########################################################################
$                   THERMODYNAMIC DATA:  SIZR3
$###########################################################################
$
 PHASE SIZR3 % 2 1 3 > >> 1 !
    CONSTITUENT SIZR3  : SI : ZR : !
PARAMETER G(SIZR3,SI:ZR;0) 273.00 -319950+478.25*T-82.328*T*LN(T)
   -0.0263963*T**2+1.54326E-06*T**3-34700*T**(-1); 6000.00  N
REF:50 !
$
$###########################################################################
$                   THERMODYNAMIC DATA:  SI2ZR 
$###########################################################################
$
 PHASE SI2ZR % 2 0.667 0.333 > >> 2 !
    CONSTITUENT SI2ZR  : AL,SI% : AL,ZR% : !
PARAMETER G(SI2ZR,AL:AL;0)  273.00 +GHSERAL#+1000; 6000.00  N
REF:pov14 !
PARAMETER G(SI2ZR,AL:ZR;0)  273.00 0.6667*GHSERAL#+0.333*GHSERZR#
 -40000+10*T; 6000.00  N
REF:83 !
PARAMETER G(SI2ZR,SI:AL;0)  273.00 0.6667*GHSERSI#+0.333*GHSERAL#
 +10000; 6000.00  N
REF:83 !
PARAMETER G(SI2ZR,SI:ZR;0)  273.00 -74020+122.706667*T-21.056223*T*LN(T)
   -0.00255915*T**2-6.57349E-12*T**3+46583.7*T**(-1); 6000.00  N
REF:83 !
$
$---------------------------Interaction parameters----------------------
$
PARAMETER L(SI2ZR,SI:AL,ZR;0)  273.00 -15000+10*T; 6000.00  N
REF:83 !
PARAMETER L(SI2ZR,AL,SI:ZR;0)  273.00 -50000+30*T; 6000.00  N
REF:83 !
$
$###########################################################################
$                   THERMODYNAMIC DATA:  SI2ZR3 
$###########################################################################
$
 PHASE SI2ZR3 % 2 2 3 > >> 1 !
    CONSTITUENT SI2ZR3  : SI : ZR : !
PARAMETER G(SI2ZR3,SI:ZR;0) 273.00 -510000+845.5*T-140.103*T*LN(T)
   -0.003701*T**2+1.028333E-07*T**3+1167755*T**(-1); 6000.00  N
REF:50 !
$
$###########################################################################
$                   THERMODYNAMIC DATA:  SI3ZR5 
$###########################################################################
$
 PHASE SI3ZR5 % 2 0.375 0.625 > >> 1 !
    CONSTITUENT SI3ZR5  : AL%,SI : ZR : !
PARAMETER G(SI3ZR5,AL:ZR;0) 273.00 +0.375*GHSERAL#+0.625*GHSERZR#
 -31000+2*T; 6000.00  N
REF:83 !
PARAMETER G(SI3ZR5,SI:ZR;0) 273.00 -90346.25+131.50125*T-23.375*T*LN(T)
 -0.002021925*T**2
 +6.5285375E-09*T**3+47651.25*T**(-1); 6000.00  N
REF:83 !
$
$---------------------------Interaction parameters----------------------
$
PARAMETER L(SI3ZR5,AL,SI:ZR;0) 273.00 -47000+27*T; 6000.00  N
REF:83 !
PARAMETER L(SI3ZR5,AL,SI:ZR;1) 273.00 +40000-25*T; 6000.00  N
REF:83 !
PARAMETER L(SI3ZR5,AL,SI:ZR;2) 273.00 +1e-8; 6000.00  N
REF:83 !
$
$###########################################################################
$                   THERMODYNAMIC DATA:  SI4ZR5_A
$###########################################################################
$
 PHASE SI4ZR5_A % 2 0.444 0.556 > >> 1 !
    CONSTITUENT SI4ZR5_A  : AL,SI% : ZR : !
PARAMETER G(SI4ZR5_A,AL:ZR;0) 273.00 +0.444*GHSERAL#+0.556*GHSERZR#
 -30000+10*T; 6000.00  N
REF:83 !
PARAMETER G(SI4ZR5_A,SI:ZR;0) 273.00 -101785.55+159.7544*T-26.69511*T*LN(T)
   -0.00121645*T**2+7.3235366E-08*T**3+222936.11*T**(-1); 6000.00  N
REF:83 !
$
$---------------------------Interaction parameters----------------------
$
PARAMETER L(SI4ZR5_A,AL,SI:ZR;0) 273.00 -52000+30*T; 6000.00  N
REF:83 !
$
$###########################################################################
$                   THERMODYNAMIC DATA:  SI4ZR5_B
$###########################################################################
$
 PHASE SI4ZR5_B % 2 4 5 > >> 1 !
    CONSTITUENT SI4ZR5_B  : SI : ZR : !
PARAMETER G(SI4ZR5_B,SI:ZR;0) 273.00 -900000+1430.25*T-240.256*T*LN(T)
   -0.0109481*T**2+6.591183E-07*T**3+2006425*T**(-1); 6000.00  N
REF:50 !
$
$###########################################################################
$                   THERMODYNAMIC DATA:  TIALSI_TAU
$###########################################################################
$
 PHASE TIALSI_TAU  %  2 2 1 > 
orthorhombic. 
>> 3 !
    CONSTITUENT TIALSI_TAU  : AL,SI : TI :  !
PARAMETER G(TIALSI_TAU,AL:TI;0)  273.00 -110000+35*T
 +2*GHSERAL#+GHSERTI#; 6000.00  N
REF:pov24 ! 
PARAMETER G(TIALSI_TAU,SI:TI;0)  273.00 -146250+2*T+GHSERTI#
  +2*GHSERSI#; 6000.00  N
REF:pov24 ! 
PARAMETER G(TIALSI_TAU,AL,SI:TI;0)  273.00 -70000+40*T; 6000.00  N
REF:pov24 ! 
PARAMETER G(TIALSI_TAU,AL,SI:TI;1)  273.00 +70000-40*T; 6000.00  N
REF:pov24 !
$
$###########################################################################
$                   THERMODYNAMIC DATA:  TAU1 - TI17AL5SI14
$###########################################################################
$
 PHASE TI17AL5SI14  % 3 0.472  0.139  0.39 > 
orthorhombic. 
>> 3 !
    CONSTITUENT TI17AL5SI14  : TI : AL : SI : !
PARAMETER G(TI17AL5SI14,TI:AL:SI;0)  273.00 -80000+18*T
 +0.472*GHSERTI#+0.139*GHSERAL#+0.39*GHSERTI#; 6000.00  N
REF:pov24 ! 
$
$###########################################################################
$                   THERMODYNAMIC DATA:  ZR_O
$###########################################################################
$
 PHASE ZR_O % 1 1 > >> 1 !
    CONSTITUENT ZR_O  : ZR : !
PARAMETER G(ZR_O,ZR;0) 273.00 -8878.082+144.432234*T-26.8556*T*LN(T)
   -2.799446E-3*T**2+38376*T**(-1); 2128.00  Y
   -29500.524+265.290858*T-42.144*T*LN(T)
   +717.445E29*T**(-9); 6000.00  N
REF:31 !
$
$***************************************************************************
$
$ References
$
$***************************************************************************

LIST_OF_REFERENCES

A00201-0    unary                A.T. Dinsdale, 
                                   SGTE Data of pure elements, 
                                   CALPHAD, Vol. 15, No. 4, pp 317-425, 1991.
A00050-2    Al-C-Fe              K.C.H. Kumar, V. Raghavan, 
                                   A thermodynamic analysis of the Fe-C-Al system, 
                                   Journal Alloy Phase diagr., Vol. 12, pp 275-286, 1991. 
A00042-3    C-Cr-Fe-Ni-V-W       B.J. Lee, On the stability of Cr-Carbides, 
                                   CALPHAD, Vol. 16, pp 121-149, 1992.
A00040-4    Al-C-Cr-Cu-Fe-Mo-... J. Miettinen, 
                                   Thermodynamic substitutional solution data for steels, 
                                   Report TKK-MK-76, pp 1-24, 1999.			
A00003-5    Cr-Fe-Ni             J. Miettinen, 
                                   Thermodynamic reassessment of the Fe-Cr-Ni system with emphasis on the iron-rich corner,
                                   CALPHAD, Vol. 23, No. 2, pp 231-248, 1999.     
A00022-6    C-Fe-Mn-V            W. Huang, 
                                   Thermodynamic properties of the Fe-Mn-V-C system, 
                                   Met. Trans., Vol. 22A, pp 1911-1920, 1991.
A00101-7    C-Co-Fe-Ni-W         A. F. Guillermet, 
                                   The Co-Fe-Ni-W-C phase diagram: a thermodynamic description and calculated sections 
                                   for (Co-Fe-Ni) bonded cemented WC tools, 
                                   Z. Metallkd., Vol. 80, No. 2, pp 83-94, 1989. 
A00066-8    Cr-Fe-Mn             K. Frisk, Caian Qiu, 
                                   A thermodynamic evaluation of the solubility of N in solid and liquid Cr-Fe-Mn alloys, 
                                   Z. Metallkd., Vol. 85, pp 60-69, 1994.
A00034-9    Cr-Cu-Fe-Mn-Mo-...   J. Miettinen, 
                                   Approximate thermodynamic solution phase data for steels, 
                                   CALPHAD, Vol. 22, No. 2, pp 275-300, 1998.
A00010-10   C-Fe-Si              J. Lacaze, B. Sundman, 
                                   An assessment of the Fe-C-Si system, 
                                   Met. Trans. Vol. 22A, pp 2211-2223, 1991.
A00028-11   C-Fe-Si              J. Miettinen, 
                                   Reassessed thermodynamic solution phase data for ternary Fe-Si-C system, 
                                   CALPHAD, Vol. 22, No. 2, pp 231-256, 1998.
A00031-12   Cr-Fe-Si,Fe-Ni-Si    J. Miettinen, 
                                   Thermodynamic description of solution phases of systems Fe-Cr-Si and Fe-Ni-Si 
                                   with low silicon contents and with application to stainless steels, 
                                   CALPHAD, Vol. 23, No. 2, pp 249-262, 1999.
A00030-13   Mn-based             J. Miettinen, 
                                   Thermodynamic solution phase data for binary Mn-based systems, 
                                   CALPHAD, Vol. 25, No. 1, pp 43-58, 2001.
A00045-14   Ni-Si                M. Lindholm, B. Sundman, 
                                   A thermodynamic evaluation of the nickel-silicon system, 
                                   Metall. Mater. Trans., Vol. 27A, pp 2897-2903, 1996.
A00041-15   Fe-Cr-Si             M. Lindholm, 
                                   A thermodynamic description of the Fe-Cr-Si system 
                                   with emphasis on the equilibria of the sigma phase, 
                                   J. Phase Equilib., Vol. 18, No. 5, pp 432-440, 1997.			
A00060-16   Cr-Cu,Cu-Nb, Cu-V    M. Haemaelaeinen, K. Jaeaeskelaeinen, R. Luoma, M. Nuotio, P. Taskinen, O. Teppo, 
                                   A thermodynamic analysis of the binary alloy systems Cu-Cr, Cu-Nb and Cu-V, 
                                   CALPHAD, Vol. 14, No. 2, pp 125-137, 1990.
A00044-17   Cr-Si                C.A. Coughanowr, I. Ansara, H.L. Lukas, 
                                   Assessment of the Cr-Si system, 
                                   CALPHAD, Vol. 18, No.2, pp 125-140, 1994. 
A00085-18   Fe-Mn-Si             A. Forsberg, J. Agren, 
                                   Thermodynamic evaluation of the Fe-Mn-Si system and the gamma/epsilon martensitic transformation, 
                                   J. Phase Equilib., Vol. 14, No. 3, pp 354-363, 1993.   
A00124-20   Fe-Cr-Mn-C           B.J.Lee, 
                                   A thermodynamic evaluation of the Fe-Cr-Mn-C system, Metall. Trans., Vol. 24A, pp 1017-1025, 1993.
A00126-21   Cr-N, Fe-N, Mo-N, Cr-Mo-N  K. Frisk, 
                                   A thermodynamic evaluation of the Cr-N, Fe-N, Mn-N and Cr-Mo-N systems, 
                                   CALPHAD, Vol. 15, pp 79-106, 1991.
A00128-22   Mn-N                 C. Qiu, A.F.Guillermet, 
                                   Predicative approach to the entropy of manganese nitrides and calculation of the Mn-N phase diagram, 
                                   Z. Metallkd., Vol. 84, No. 1, pp 11-22, 1993.
A00131-23   Fe-Cu                Q. Chen, Z. Jin, 
                                   The Fe-Cu system: a thermodynamic evaluation, 
                                   Metall. Mater. Trans. A, Vol. 26A, pp 417-426, 1995.
A00142-24   Fe-Cu                M.A. Turchanin, P.G. Agraval and I.V. Nikolaenko, 
                                   Thermodynamics of alloys and phase equilibria in the copper-iron system, 
                                   J. Phase Equilib., Vol. 24, No. 4, pp 307-319, 2003.
A00153-26   Cu-Mn                C. He, Y. Du, H.-L. Chen, S. Liu, H. Xu, Y. Ouyang, Z.-K. Liu, 
                                   Thermodynamic modeling of the Cu-Mn system supported by key experiments, 
                                   J. Alloys Cmpds., Vol. 457, pp 233-238, 2008.
A00157-27   Cu-Mn-(Fe,Co)        C.P. Wang, X.J. Liu, I. Ohnuma, R. Kainuma, K. Ishida,
